Repository: lhmd/ZJU-course

# ZJU-course
My learning materials at university

### 这里是@lhmd上完的一些课程的资料和自己的作业，仅供参考，希望能帮到一些人

File: 工高/实践面/实践面附件/A1P2/1_3_1.csv (part 1 of 2)
Alloy code, C, Si, Mn, P, S, Ni, Cr, Mo, Cu, Al, N, Temperature (¡ãC), 0.2% Proof Stress (MPa), Tensile Strength (MPa), Elongation (%), Reduction in Area (%)
MBB,0.12,0.36,0.52,0.009,0.003,0.089,0.97,0.61,0.04,0.003,0.0066,27,342,490,30,71
MBB,0.12,0.36,0.52,0.009,0.003,0.089,0.97,0.61,0.04,0.003,0.0066,100,338,454,27,72
MBB,0.12,0.36,0.52,0.009,0.003,0.089,0.97,0.61,0.04,0.003,0.0066,200,337,465,23,69
MBB,0.12,0.36,0.52,0.009,0.003,0.089,0.97,0.61,0.04,0.003,0.0066,300,346,495,21,70
MBB,0.12,0.36,0.52,0.009,0.003,0.089,0.97,0.61,0.04,0.003,0.0066,400,316,489,26,79
MBB,0.12,0.36,0.52,0.009,0.003,0.089,0.97,0.61,0.04,0.003,0.0066,450,287,461,25,81
MBB,0.12,0.36,0.52,0.009,0.003,0.089,0.97,0.61,0.04,0.003,0.0066,500,274,431,28,85
MBB,0.12,0.36,0.52,0.009,0.003,0.089,0.97,0.61,0.04,0.003,0.0066,550,262,387,32,87
MBB,0.12,0.36,0.52,0.009,0.003,0.089,0.97,0.61,0.04,0.003,0.0066,600,220,314,42,88
MBB,0.12,0.36,0.52,0.009,0.003,0.089,0.97,0.61,0.04,0.003,0.0066,650,152,226,59,92
MBC,0.09,0.37,0.49,0.006,0.005,0.055,0.98,0.57,0.07,0.005,0.008,27,310,463,34,76
MBC,0.09,0.37,0.49,0.006,0.005,0.055,0.98,0.57,0.07,0.005,0.008,100,285,427,31,79
MBC,0.09,0.37,0.49,0.006,0.005,0.055,0.98,0.57,0.07,0.005,0.008,200,296,439,25,77
MBC,0.09,0.37,0.49,0.006,0.005,0.055,0.98,0.57,0.07,0.005,0.008,300,265,471,24,76
MBC,0.09,0.37,0.49,0.006,0.005,0.055,0.98,0.57,0.07,0.005,0.008,400,257,472,28,78
MBC,0.09,0.37,0.49,0.006,0.005,0.055,0.98,0.57,0.07,0.005,0.008,450,240,451,26,80
MBC,0.09,0.37,0.49,0.006,0.005,0.055,0.98,0.57,0.07,0.005,0.008,500,232,423,28,84
MBC,0.09,0.37,0.49,0.006,0.005,0.055,0.98,0.57,0.07,0.005,0.008,550,207,367,34,86
MBC,0.09,0.37,0.49,0.006,0.005,0.055,0.98,0.57,0.07,0.005,0.008,600,176,297,44,89
MBC,0.09,0.37,0.49,0.006,0.005,0.055,0.98,0.57,0.07,0.005,0.008,650,132,205,67,92
MBD,0.1,0.28,0.49,0.008,0.009,0.028,0.9,0.56,0.08,0.006,0.009,27,306,463,32,78
MBD,0.1,0.28,0.49,0.008,0.009,0.028,0.9,0.56,0.08,0.006,0.009,100,258,432,26,76
MBD,0.1,0.28,0.49,0.008,0.009,0.028,0.9,0.56,0.08,0.006,0.009,200,303,459,22,73
MBD,0.1,0.28,0.49,0.008,0.009,0.028,0.9,0.56,0.08,0.006,0.009,300,275,473,23,69
MBD,0.1,0.28,0.49,0.008,0.009,0.028,0.9,0.56,0.08,0.006,0.009,400,264,464,25,75
MBD,0.1,0.28,0.49,0.008,0.009,0.028,0.9,0.56,0.08,0.006,0.009,450,252,451,23,78
MBD,0.1,0.28,0.49,0.008,0.009,0.028,0.9,0.56,0.08,0.006,0.009,500,237,424,24,81
MBD,0.1,0.28,0.49,0.008,0.009,0.028,0.9,0.56,0.08,0.006,0.009,550,228,378,28,84
MBD,0.1,0.28,0.49,0.008,0.009,0.028,0.9,0.56,0.08,0.006,0.009,600,212,297,37,88
MBD,0.1,0.28,0.49,0.008,0.009,0.028,0.9,0.56,0.08,0.006,0.009,650,143,221,60,91
MBE,0.12,0.43,0.48,0.014,0.008,0.051,0.96,0.56,0.08,0.006,0.008,27,343,502,32,76
MBE,0.12,0.43,0.48,0.014,0.008,0.051,0.96,0.56,0.08,0.006,0.008,100,326,467,28,76
MBE,0.12,0.43,0.48,0.014,0.008,0.051,0.96,0.56,0.08,0.006,0.008,200,329,482,23,73
MBE,0.12,0.43,0.48,0.014,0.008,0.051,0.96,0.56,0.08,0.006,0.008,300,277,505,22,67
MBE,0.12,0.43,0.48,0.014,0.008,0.051,0.96,0.56,0.08,0.006,0.008,400,249,493,27,76
MBE,0.12,0.43,0.48,0.014,0.008,0.051,0.96,0.56,0.08,0.006,0.008,450,253,475,24,77
MBE,0.12,0.43,0.48,0.014,0.008,0.051,0.96,0.56,0.08,0.006,0.008,500,255,434,24,81
MBE,0.12,0.43,0.48,0.014,0.008,0.051,0.96,0.56,0.08,0.006,0.008,550,229,383,29,86
MBE,0.12,0.43,0.48,0.014,0.008,0.051,0.96,0.56,0.08,0.006,0.008,600,202,301,36,89
MBE,0.12,0.43,0.48,0.014,0.008,0.051,0.96,0.56,0.08,0.006,0.008,650,143,221,51,91
MBF,0.12,0.28,0.44,0.018,0.008,0.03,0.99,0.54,0.08,0.007,0.01,27,339,493,33,77
MBF,0.12,0.28,0.44,0.018,0.008,0.03,0.99,0.54,0.08,0.007,0.01,100,329,464,28,76
MBF,0.12,0.28,0.44,0.018,0.008,0.03,0.99,0.54,0.08,0.007,0.01,200,315,475,23,72
MBF,0.12,0.28,0.44,0.018,0.008,0.03,0.99,0.54,0.08,0.007,0.01,300,270,497,22,69
MBF,0.12,0.28,0.44,0.018,0.008,0.03,0.99,0.54,0.08,0.007,0.01,400,257,482,24,73
MBF,0.12,0.28,0.44,0.018,0.008,0.03,0.99,0.54,0.08,0.007,0.01,450,256,465,25,77
MBF,0.12,0.28,0.44,0.018,0.008,0.03,0.99,0.54,0.08,0.007,0.01,500,256,442,25,82
MBF,0.12,0.28,0.44,0.018,0.008,0.03,0.99,0.54,0.08,0.007,0.01,550,238,389,30,85
MBF,0.12,0.28,0.44,0.018,0.008,0.03,0.99,0.54,0.08,0.007,0.01,600,213,308,37,89
MBF,0.12,0.28,0.44,0.018,0.008,0.03,0.99,0.54,0.08,0.007,0.01,650,146,226,57,92
MBG,0.12,0.37,0.45,0.018,0.008,0.035,1,0.5,0.06,0.009,0.0088,27,251,456,32,73
MBG,0.12,0.37,0.45,0.018,0.008,0.035,1,0.5,0.06,0.009,0.0088,100,240,420,30,73
MBG,0.12,0.37,0.45,0.018,0.008,0.035,1,0.5,0.06,0.009,0.0088,200,261,449,24,71
MBG,0.12,0.37,0.45,0.018,0.008,0.035,1,0.5,0.06,0.009,0.0088,300,203,479,23,69
MBG,0.12,0.37,0.45,0.018,0.008,0.035,1,0.5,0.06,0.009,0.0088,400,192,482,27,76
MBG,0.12,0.37,0.45,0.018,0.008,0.035,1,0.5,0.06,0.009,0.0088,450,186,471,26,78
MBG,0.12,0.37,0.45,0.018,0.008,0.035,1,0.5,0.06,0.009,0.0088,500,192,435,25,83
MBG,0.12,0.37,0.45,0.018,0.008,0.035,1,0.5,0.06,0.009,0.0088,550,177,375,30,85
MBG,0.12,0.37,0.45,0.018,0.008,0.035,1,0.5,0.06,0.009,0.0088,600,170,304,38,89
MBG,0.12,0.37,0.45,0.018,0.008,0.035,1,0.5,0.06,0.009,0.0088,650,122,211,51,92
MBH,0.12,0.36,0.45,0.018,0.007,0.028,1,0.53,0.05,0.007,0.008,27,239,453,35,72
MBH,0.12,0.36,0.45,0.018,0.007,0.028,1,0.53,0.05,0.007,0.008,100,229,419,27,72
MBH,0.12,0.36,0.45,0.018,0.007,0.028,1,0.53,0.05,0.007,0.008,200,244,449,23,70
MBH,0.12,0.36,0.45,0.018,0.007,0.028,1,0.53,0.05,0.007,0.008,300,210,485,23,69
MBH,0.12,0.36,0.45,0.018,0.007,0.028,1,0.53,0.05,0.007,0.008,400,174,474,27,74
MBH,0.12,0.36,0.45,0.018,0.007,0.028,1,0.53,0.05,0.007,0.008,450,194,468,28,77
MBH,0.12,0.36,0.45,0.018,0.007,0.028,1,0.53,0.05,0.007,0.008,500,181,434,26,82
MBH,0.12,0.36,0.45,0.018,0.007,0.028,1,0.53,0.05,0.007,0.008,550,175,380,30,85
MBH,0.12,0.36,0.45,0.018,0.007,0.028,1,0.53,0.05,0.007,0.008,600,170,296,38,89
MBH,0.12,0.36,0.45,0.018,0.007,0.028,1,0.53,0.05,0.007,0.008,650,124,214,54,93
MBL,0.09,0.32,0.48,0.02,0.017,0.023,1.05,0.52,0.04,0.009,0.0089,27,313,464,29,70
MBL,0.09,0.32,0.48,0.02,0.017,0.023,1.05,0.52,0.04,0.009,0.0089,100,301,421,23,70
MBL,0.09,0.32,0.48,0.02,0.017,0.023,1.05,0.52,0.04,0.009,0.0089,200,324,459,22,67
MBL,0.09,0.32,0.48,0.02,0.017,0.023,1.05,0.52,0.04,0.009,0.0089,300,303,479,21,65
MBL,0.09,0.32,0.48,0.02,0.017,0.023,1.05,0.52,0.04,0.009,0.0089,400,279,482,24,71
MBL,0.09,0.32,0.48,0.02,0.017,0.023,1.05,0.52,0.04,0.009,0.0089,450,277,473,24,73
MBL,0.09,0.32,0.48,0.02,0.017,0.023,1.05,0.52,0.04,0.009,0.0089,500,262,449,24,76
MBL,0.09,0.32,0.48,0.02,0.017,0.023,1.05,0.52,0.04,0.009,0.0089,550,251,395,27,82
MBL,0.09,0.32,0.48,0.02,0.017,0.023,1.05,0.52,0.04,0.009,0.0089,600,220,317,33,84
MBL,0.09,0.32,0.48,0.02,0.017,0.023,1.05,0.52,0.04,0.009,0.0089,650,137,213,78,90
MBM,0.1,0.31,0.51,0.022,0.017,0.02,1.03,0.53,0.04,0.009,0.0076,27,291,462,30,71
MBM,0.1,0.31,0.51,0.022,0.017,0.02,1.03,0.53,0.04,0.009,0.0076,100,315,418,25,70
MBM,0.1,0.31,0.51,0.022,0.017,0.02,1.03,0.53,0.04,0.009,0.0076,200,316,457,20,66
MBM,0.1,0.31,0.51,0.022,0.017,0.02,1.03,0.53,0.04,0.009,0.0076,300,288,479,22,63
MBM,0.1,0.31,0.51,0.022,0.017,0.02,1.03,0.53,0.04,0.009,0.0076,400,270,482,24,71
MBM,0.1,0.31,0.51,0.022,0.017,0.02,1.03,0.53,0.04,0.009,0.0076,450,272,479,23,73
MBM,0.1,0.31,0.51,0.022,0.017,0.02,1.03,0.53,0.04,0.009,0.0076,500,256,441,23,77
MBM,0.1,0.31,0.51,0.022,0.017,0.02,1.03,0.53,0.04,0.009,0.0076,550,240,393,26,81
MBM,0.1,0.31,0.51,0.022,0.017,0.02,1.03,0.53,0.04,0.009,0.0076,600,218,299,42,87
MBM,0.1,0.31,0.51,0.022,0.017,0.02,1.03,0.53,0.04,0.009,0.0076,650,136,217,52,90
MBN,0.1,0.3,0.49,0.02,0.018,0.023,1.04,0.5,0.04,0.009,0.0089,27,312,452,30,71
MBN,0.1,0.3,0.49,0.02,0.018,0.023,1.04,0.5,0.04,0.009,0.0089,100,304,420,25,73
MBN,0.1,0.3,0.49,0.02,0.018,0.023,1.04,0.5,0.04,0.009,0.0089,200,311,454,22,64
MBN,0.1,0.3,0.49,0.02,0.018,0.023,1.04,0.5,0.04,0.009,0.0089,300,242,529,20,65
MBN,0.1,0.3,0.49,0.02,0.018,0.023,1.04,0.5,0.04,0.009,0.0089,400,291,483,23,72
MBN,0.1,0.3,0.49,0.02,0.018,0.023,1.04,0.5,0.04,0.009,0.0089,450,280,479,23,72
MBN,0.1,0.3,0.49,0.02,0.018,0.023,1.04,0.5,0.04,0.009,0.0089,500,260,448,24,77
MBN,0.1,0.3,0.49,0.02,0.018,0.023,1.04,0.5,0.04,0.009,0.0089,550,240,383,28,82
MBN,0.1,0.3,0.49,0.02,0.018,0.023,1.04,0.5,0.04,0.009,0.0089,600,215,304,34,86
MBN,0.1,0.3,0.49,0.02,0.018,0.023,1.04,0.5,0.04,0.009,0.0089,650,150,220,46,90
CAA,0.2,0.31,0.59,0.018,0.009,0,0.046,0.011,0.05,0.006,0.0056,27,280,480,31,64
CAA,0.2,0.31,0.59,0.018,0.009,0,0.046,0.011,0.05,0.006,0.0056,100,270,471,21,57
CAA,0.2,0.31,0.59,0.018,0.009,0,0.046,0.011,0.05,0.006,0.0056,200,272,591,19,48
CAA,0.2,0.31,0.59,0.018,0.009,0,0.046,0.011,0.05,0.006,0.0056,300,197,553,29,57
CAA,0.2,0.31,0.59,0.018,0.009,0,0.046,0.011,0.05,0.006,0.0056,350,185,509,34,66
CAA,0.2,0.31,0.59,0.018,0.009,0,0.046,0.011,0.05,0.006,0.0056,400,177,444,34,69
CAA,0.2,0.31,0.59,0.018,0.009,0,0.046,0.011,0.05,0.006,0.0056,450,176,373,37,75
CAA,0.2,0.31,0.59,0.018,0.009,0,0.046,0.011,0.05,0.006,0.0056,500,156,306,45,82
CAA,0.2,0.31,0.59,0.018,0.009,0,0.046,0.011,0.05,0.006,0.0056,550,131,234,61,90
CAB,0.2,0.28,0.6,0.018,0.008,0,0.045,0.01,0.05,0.005,0.0066,27,290,470,32,65
CAB,0.2,0.28,0.6,0.018,0.008,0,0.045,0.01,0.05,0.005,0.0066,100,278,456,22,60
CAB,0.2,0.28,0.6,0.018,0.008,0,0.045,0.01,0.05,0.005,0.0066,200,277,572,19,48
CAB,0.2,0.28,0.6,0.018,0.008,0,0.045,0.01,0.05,0.005,0.0066,300,187,540,30,58
CAB,0.2,0.28,0.6,0.018,0.008,0,0.045,0.01,0.05,0.005,0.0066,350,188,500,32,65
CAB,0.2,0.28,0.6,0.018,0.008,0,0.045,0.01,0.05,0.005,0.0066,400,166,431,37,67
CAB,0.2,0.28,0.6,0.018,0.008,0,0.045,0.01,0.05,0.005,0.0066,450,171,371,36,76
CAB,0.2,0.28,0.6,0.018,0.008,0,0.045,0.01,0.05,0.005,0.0066,500,152,302,40,83
CAB,0.2,0.28,0.6,0.018,0.008,0,0.045,0.01,0.05,0.005,0.0066,550,127,229,44,88
CAC,0.2,0.29,0.55,0.021,0.009,0,0.054,0.012,0.05,0.004,0.0058,27,285,470,31,62
CAC,0.2,0.29,0.55,0.021,0.009,0,0.054,0.012,0.05,0.004,0.0058,100,271,453,22,60
CAC,0.2,0.29,0.55,0.021,0.009,0,0.054,0.012,0.05,0.004,0.0058,200,267,564,18,48
CAC,0.2,0.29,0.55,0.021,0.009,0,0.054,0.012,0.05,0.004,0.0058,300,187,546,30,56
CAC,0.2,0.29,0.55,0.021,0.009,0,0.054,0.012,0.05,0.004,0.0058,350,184,485,35,66
CAC,0.2,0.29,0.55,0.021,0.009,0,0.054,0.012,0.05,0.004,0.0058,400,172,427,35,70
CAC,0.2,0.29,0.55,0.021,0.009,0,0.054,0.012,0.05,0.004,0.0058,450,179,372,36,78
CAC,0.2,0.29,0.55,0.021,0.009,0,0.054,0.012,0.05,0.004,0.0058,500,165,309,41,83
CAC,0.2,0.29,0.55,0.021,0.009,0,0.054,0.012,0.05,0.004,0.0058,550,135,237,60,89
CAG,0.21,0.21,0.62,0.014,0.014,0,0.046,0.019,0.05,0.008,0.003,27,315,500,30,64
CAG,0.21,0.21,0.62,0.014,0.014,0,0.046,0.019,0.05,0.008,0.003,100,276,456,23,63
CAG,0.21,0.21,0.62,0.014,0.014,0,0.046,0.019,0.05,0.008,0.003,200,280,540,18,52
CAG,0.21,0.21,0.62,0.014,0.014,0,0.046,0.019,0.05,0.008,0.003,300,202,534,27,57
CAG,0.21,0.21,0.62,0.014,0.014,0,0.046,0.019,0.05,0.008,0.003,350,197,495,32,65
CAG,0.21,0.21,0.62,0.014,0.014,0,0.046,0.019,0.05,0.008,0.003,400,198,443,32,69
CAG,0.21,0.21,0.62,0.014,0.014,0,0.046,0.019,0.05,0.008,0.003,450,172,379,38,74
CAG,0.21,0.21,0.62,0.014,0.014,0,0.046,0.019,0.05,0.008,0.003,500,173,319,38,78
CAG,0.21,0.21,0.62,0.014,0.014,0,0.046,0.019,0.05,0.008,0.003,550,139,254,40,83
CAH,0.24,0.24,0.64,0.015,0.013,0,0.074,0.019,0.05,0.011,0.006,27,300,480,31,63
CAH,0.24,0.24,0.64,0.015,0.013,0,0.074,0.019,0.05,0.011,0.006,100,291,471,24,63
CAH,0.24,0.24,0.64,0.015,0.013,0,0.074,0.019,0.05,0.011,0.006,200,293,534,19,53
CAH,0.24,0.24,0.64,0.015,0.013,0,0.074,0.019,0.05,0.011,0.006,300,231,552,29,59
CAH,0.24,0.24,0.64,0.015,0.013,0,0.074,0.019,0.05,0.011,0.006,350,231,506,34,67
CAH,0.24,0.24,0.64,0.015,0.013,0,0.074,0.019,0.05,0.011,0.006,400,230,467,32,70
CAH,0.24,0.24,0.64,0.015,0.013,0,0.074,0.019,0.05,0.011,0.006,450,206,386,36,74
CAH,0.24,0.24,0.64,0.015,0.013,0,0.074,0.019,0.05,0.011,0.006,500,199,335,38,79
CAH,0.24,0.24,0.64,0.015,0.013,0,0.074,0.019,0.05,0.011,0.006,550,149,258,49,83
CAJ,0.2,0.2,0.47,0.007,0.009,0,0.056,0.01,0.07,0.005,0.011,27,290,480,32,64
CAJ,0.2,0.2,0.47,0.007,0.009,0,0.056,0.01,0.07,0.005,0.011,100,297,510,19,51
CAJ,0.2,0.2,0.47,0.007,0.009,0,0.056,0.01,0.07,0.005,0.011,200,291,650,22,43
CAJ,0.2,0.2,0.47,0.007,0.009,0,0.056,0.01,0.07,0.005,0.011,300,189,572,33,58
CAJ,0.2,0.2,0.47,0.007,0.009,0,0.056,0.01,0.07,0.005,0.011,350,187,497,35,61
CAJ,0.2,0.2,0.47,0.007,0.009,0,0.056,0.01,0.07,0.005,0.011,400,193,426,40,68
CAJ,0.2,0.2,0.47,0.007,0.009,0,0.056,0.01,0.07,0.005,0.011,450,181,368,36,67
CAJ,0.2,0.2,0.47,0.007,0.009,0,0.056,0.01,0.07,0.005,0.011,500,164,273,35,68
CAJ,0.2,0.2,0.47,0.007,0.009,0,0.056,0.01,0.07,0.005,0.011,550,114,231,44,76
CAL,0.21,0.32,0.48,0.02,0.018,0,0.017,0.006,0.08,0.004,0.0044,27,275,460,33,64
CAL,0.21,0.32,0.48,0.02,0.018,0,0.017,0.006,0.08,0.004,0.0044,100,260,439,25,62
CAL,0.21,0.32,0.48,0.02,0.018,0,0.017,0.006,0.08,0.004,0.0044,200,260,519,19,54
CAL,0.21,0.32,0.48,0.02,0.018,0,0.017,0.006,0.08,0.004,0.0044,300,197,512,30,58
CAL,0.21,0.32,0.48,0.02,0.018,0,0.017,0.006,0.08,0.004,0.0044,350,188,469,32,67
CAL,0.21,0.32,0.48,0.02,0.018,0,0.017,0.006,0.08,0.004,0.0044,400,190,404,37,73
CAL,0.21,0.32,0.48,0.02,0.018,0,0.017,0.006,0.08,0.004,0.0044,450,187,356,45,84
CAL,0.21,0.32,0.48,0.02,0.018,0,0.017,0.006,0.08,0.004,0.0044,500,154,275,48,83
CAL,0.21,0.32,0.48,0.02,0.018,0,0.017,0.006,0.08,0.004,0.0044,550,137,227,50,88
CAM,0.2,0.31,0.5,0.022,0.017,0,0.017,0.006,0.09,0.004,0.0037,27,270,460,32,65
CAM,0.2,0.31,0.5,0.022,0.017,0,0.017,0.006,0.09,0.004,0.0037,100,244,434,24,63
CAM,0.2,0.31,0.5,0.022,0.017,0,0.017,0.006,0.09,0.004,0.0037,200,240,517,19,54
CAM,0.2,0.31,0.5,0.022,0.017,0,0.017,0.006,0.09,0.004,0.0037,300,202,509,30,60
CAM,0.2,0.31,0.5,0.022,0.017,0,0.017,0.006,0.09,0.004,0.0037,350,195,472,37,65
CAM,0.2,0.31,0.5,0.022,0.017,0,0.017,0.006,0.09,0.004,0.0037,400,197,413,36,72
CAM,0.2,0.31,0.5,0.022,0.017,0,0.017,0.006,0.09,0.004,0.0037,450,178,349,41,77
CAM,0.2,0.31,0.5,0.022,0.017,0,0.017,0.006,0.09,0.004,0.0037,500,160,276,42,84
CAM,0.2,0.31,0.5,0.022,0.017,0,0.017,0.006,0.09,0.004,0.0037,550,137,209,57,90
CAN,0.23,0.32,0.53,0.023,0.016,0,0.022,0.005,0.07,0.005,0.0051,27,285,470,34,66
CAN,0.23,0.32,0.53,0.023,0.016,0,0.022,0.005,0.07,0.005,0.0051,100,267,446,25,64
CAN,0.23,0.32,0.53,0.023,0.016,0,0.022,0.005,0.07,0.005,0.0051,200,251,502,20,56
CAN,0.23,0.32,0.53,0.023,0.016,0,0.022,0.005,0.07,0.005,0.0051,300,183,561,31,58
CAN,0.23,0.32,0.53,0.023,0.016,0,0.022,0.005,0.07,0.005,0.0051,350,190,471,35,65
CAN,0.23,0.32,0.53,0.023,0.016,0,0.022,0.005,0.07,0.005,0.0051,400,200,417,42,73
CAN,0.23,0.32,0.53,0.023,0.016,0,0.022,0.005,0.07,0.005,0.0051,450,202,343,40,77
CAN,0.23,0.32,0.53,0.023,0.016,0,0.022,0.005,0.07,0.005,0.0051,500,171,286,48,81
CAN,0.23,0.32,0.53,0.023,0.016,0,0.022,0.005,0.07,0.005,0.0051,550,125,219,58,87
LAA,0.11,0.3,0.48,0.012,0.01,0,0,0.51,0,0.005,0.0078,27,265,450,35,70
LAA,0.11,0.3,0.48,0.012,0.01,0,0,0.51,0,0.005,0.0078,100,260,442,26,67
LAA,0.11,0.3,0.48,0.012,0.01,0,0,0.51,0,0.005,0.0078,200,247,566,20,55
LAA,0.11,0.3,0.48,0.012,0.01,0,0,0.51,0,0.005,0.0078,300,198,560,27,59
LAA,0.11,0.3,0.48,0.012,0.01,0,0,0.51,0,0.005,0.0078,400,195,493,30,74
LAA,0.11,0.3,0.48,0.012,0.01,0,0,0.51,0,0.005,0.0078,450,181,447,28,78
LAA,0.11,0.3,0.48,0.012,0.01,0,0,0.51,0,0.005,0.0078,500,186,406,27,82
LAA,0.11,0.3,0.48,0.012,0.01,0,0,0.51,0,0.005,0.0078,550,183,363,32,83
LAA,0.11,0.3,0.48,0.012,0.01,0,0,0.51,0,0.005,0.0078,600,174,281,46,87
LAB,0.12,0.25,0.5,0.012,0.01,0,0,0.5,0,0.005,0.0068,27,270,460,34,69
LAB,0.12,0.25,0.5,0.012,0.01,0,0,0.5,0,0.005,0.0068,100,260,450,25,65
LAB,0.12,0.25,0.5,0.012,0.01,0,0,0.5,0,0.005,0.0068,200,260,575,21,52
LAB,0.12,0.25,0.5,0.012,0.01,0,0,0.5,0,0.005,0.0068,300,185,574,29,35
LAB,0.12,0.25,0.5,0.012,0.01,0,0,0.5,0,0.005,0.0068,400,204,484,31,73
LAB,0.12,0.25,0.5,0.012,0.01,0,0,0.5,0,0.005,0.0068,450,222,438,28,78
LAB,0.12,0.25,0.5,0.012,0.01,0,0,0.5,0,0.005,0.0068,500,210,400,29,83
LAB,0.12,0.25,0.5,0.012,0.01,0,0,0.5,0,0.005,0.0068,550,185,349,30,85
LAB,0.12,0.25,0.5,0.012,0.01,0,0,0.5,0,0.005,0.0068,600,163,272,48,89
LAC,0.13,0.31,0.48,0.006,0.007,0,0,0.49,0,0.005,0.006,27,260,450,35,72
LAC,0.13,0.31,0.48,0.006,0.007,0,0,0.49,0,0.005,0.006,100,248,439,24,66
LAC,0.13,0.31,0.48,0.006,0.007,0,0,0.49,0,0.005,0.006,200,254,559,21,55
LAC,0.13,0.31,0.48,0.006,0.007,0,0,0.49,0,0.005,0.006,300,177,571,28,58
LAC,0.13,0.31,0.48,0.006,0.007,0,0,0.49,0,0.005,0.006,400,173,488,30,73
LAC,0.13,0.31,0.48,0.006,0.007,0,0,0.49,0,0.005,0.006,450,189,451,28,78
LAC,0.13,0.31,0.48,0.006,0.007,0,0,0.49,0,0.005,0.006,500,194,420,28,82
LAC,0.13,0.31,0.48,0.006,0.007,0,0,0.49,0,0.005,0.006,550,193,353,32,84
LAC,0.13,0.31,0.48,0.006,0.007,0,0,0.49,0,0.005,0.006,600,174,291,36,86
LAD,0.15,0.22,0.43,0.011,0.022,0.01,0.02,0.5,0.03,0.004,0.004,27,280,430,36,71
LAD,0.15,0.22,0.43,0.011,0.022,0.01,0.02,0.5,0.03,0.004,0.004,100,260,417,23,67
LAD,0.15,0.22,0.43,0.011,0.022,0.01,0.02,0.5,0.03,0.004,0.004,200,273,533,20,61
LAD,0.15,0.22,0.43,0.011,0.022,0.01,0.02,0.5,0.03,0.004,0.004,300,178,524,28,36
LAD,0.15,0.22,0.43,0.011,0.022,0.01,0.02,0.5,0.03,0.004,0.004,400,181,428,31,68
LAD,0.15,0.22,0.43,0.011,0.022,0.01,0.02,0.5,0.03,0.004,0.004,450,175,394,30,71
LAD,0.15,0.22,0.43,0.011,0.022,0.01,0.02,0.5,0.03,0.004,0.004,500,180,350,30,78
LAD,0.15,0.22,0.43,0.011,0.022,0.01,0.02,0.5,0.03,0.004,0.004,550,179,315,35,82
LAD,0.15,0.22,0.43,0.011,0.022,0.01,0.02,0.5,0.03,0.004,0.004,600,140,250,44,86
LAE,0.14,0.22,0.46,0.012,0.012,0.01,0.03,0.5,0.03,0.006,0.006,27,280,440,31,70
LAE,0.14,0.22,0.46,0.012,0.012,0.01,0.03,0.5,0.03,0.006,0.006,100,274,423,21,67
LAE,0.14,0.22,0.46,0.012,0.012,0.01,0.03,0.5,0.03,0.006,0.006,200,274,530,20,56
LAE,0.14,0.22,0.46,0.012,0.012,0.01,0.03,0.5,0.03,0.006,0.006,300,218,530,27,37
LAE,0.14,0.22,0.46,0.012,0.012,0.01,0.03,0.5,0.03,0.006,0.006,400,262,442,30,69
LAE,0.14,0.22,0.46,0.012,0.012,0.01,0.03,0.5,0.03,0.006,0.006,450,200,393,28,72
LAE,0.14,0.22,0.46,0.012,0.012,0.01,0.03,0.5,0.03,0.006,0.006,500,200,354,28,76
LAE,0.14,0.22,0.46,0.012,0.012,0.01,0.03,0.5,0.03,0.006,0.006,550,213,311,30,82
LAE,0.14,0.22,0.46,0.012,0.012,0.01,0.03,0.5,0.03,0.006,0.006,600,156,266,37,85
LAF,0.15,0.25,0.58,0.008,0.01,0.05,0.11,0.52,0.04,0.007,0.011,27,290,450,36,74
LAF,0.15,0.25,0.58,0.008,0.01,0.05,0.11,0.52,0.04,0.007,0.011,100,267,414,30,72
LAF,0.15,0.25,0.58,0.008,0.01,0.05,0.11,0.52,0.04,0.007,0.011,200,260,463,22,68
LAF,0.15,0.25,0.58,0.008,0.01,0.05,0.11,0.52,0.04,0.007,0.011,300,203,487,28,42
LAF,0.15,0.25,0.58,0.008,0.01,0.05,0.11,0.52,0.04,0.007,0.011,400,182,438,32,73
LAF,0.15,0.25,0.58,0.008,0.01,0.05,0.11,0.52,0.04,0.007,0.011,450,192,418,30,74
LAF,0.15,0.25,0.58,0.008,0.01,0.05,0.11,0.52,0.04,0.007,0.011,500,167,372,29,80
LAF,0.15,0.25,0.58,0.008,0.01,0.05,0.11,0.52,0.04,0.007,0.011,550,175,313,37,83
LAF,0.15,0.25,0.58,0.008,0.01,0.05,0.11,0.52,0.04,0.007,0.011,600,146,253,44,87
LAG,0.2,0.28,0.59,0.012,0.01,0.02,0.02,0.54,0.07,0.003,0.0054,27,310,460,29,63
LAG,0.2,0.28,0.59,0.012,0.01,0.02,0.02,0.54,0.07,0.003,0.0054,100,308,445,20,59
LAG,0.2,0.28,0.59,0.012,0.01,0.02,0.02,0.54,0.07,0.003,0.0054,200,317,556,18,47
LAG,0.2,0.28,0.59,0.012,0.01,0.02,0.02,0.54,0.07,0.003,0.0054,300,278,557,24,28
LAG,0.2,0.28,0.59,0.012,0.01,0.02,0.02,0.54,0.07,0.003,0.0054,400,252,456,28,65
LAG,0.2,0.28,0.59,0.012,0.01,0.02,0.02,0.54,0.07,0.003,0.0054,450,249,416,29,72
LAG,0.2,0.28,0.59,0.012,0.01,0.02,0.02,0.54,0.07,0.003,0.0054,500,237,374,29,79
LAG,0.2,0.28,0.59,0.012,0.01,0.02,0.02,0.54,0.07,0.003,0.0054,550,237,321,30,84
LAG,0.2,0.28,0.59,0.012,0.01,0.02,0.02,0.54,0.07,0.003,0.0054,600,175,258,47,85
LAH,0.17,0.3,0.63,0.012,0.012,0.04,0.09,0.52,0.1,0.003,0.007,27,320,480,30,64
LAH,0.17,0.3,0.63,0.012,0.012,0.04,0.09,0.52,0.1,0.003,0.007,100,304,469,19,57
LAH,0.17,0.3,0.63,0.012,0.012,0.04,0.09,0.52,0.1,0.003,0.007,200,310,592,17,45
LAH,0.17,0.3,0.63,0.012,0.012,0.04,0.09,0.52,0.1,0.003,0.007,300,275,596,25,48
LAH,0.17,0.3,0.63,0.012,0.012,0.04,0.09,0.52,0.1,0.003,0.007,400,238,487,27,61
LAH,0.17,0.3,0.63,0.012,0.012,0.04,0.09,0.52,0.1,0.003,0.007,450,249,437,26,68
LAH,0.17,0.3,0.63,0.012,0.012,0.04,0.09,0.52,0.1,0.003,0.007,500,248,385,34,77
LAH,0.17,0.3,0.63,0.012,0.012,0.04,0.09,0.52,0.1,0.003,0.007,550,219,330,35,83
LAH,0.17,0.3,0.63,0.012,0.012,0.04,0.09,0.52,0.1,0.003,0.007,600,177,268,39,83
LAJ,0.13,0.23,0.66,0.01,0.01,0.08,0.06,0.51,0.13,0.004,0.0057,27,300,440,29,66
LAJ,0.13,0.23,0.66,0.01,0.01,0.08,0.06,0.51,0.13,0.004,0.0057,100,408,512,20,64
LAJ,0.13,0.23,0.66,0.01,0.01,0.08,0.06,0.51,0.13,0.004,0.0057,200,314,546,19,51
LAJ,0.13,0.23,0.66,0.01,0.01,0.08,0.06,0.51,0.13,0.004,0.0057,300,263,541,27,54
LAJ,0.13,0.23,0.66,0.01,0.01,0.08,0.06,0.51,0.13,0.004,0.0057,400,237,441,27,65
LAJ,0.13,0.23,0.66,0.01,0.01,0.08,0.06,0.51,0.13,0.004,0.0057,450,261,407,31,71
LAJ,0.13,0.23,0.66,0.01,0.01,0.08,0.06,0.51,0.13,0.004,0.0057,500,250,365,26,76
LAJ,0.13,0.23,0.66,0.01,0.01,0.08,0.06,0.51,0.13,0.004,0.0057,550,215,317,32,81
LAJ,0.13,0.23,0.66,0.01,0.01,0.08,0.06,0.51,0.13,0.004,0.0057,600,188,256,37,81
LAL,0.14,0.39,0.63,0.008,0.005,0,0,0.58,0.03,0.004,0.006,27,420,530,23,65
LAL,0.14,0.39,0.63,0.008,0.005,0,0,0.58,0.03,0.004,0.006,100,324,437,17,59
LAL,0.14,0.39,0.63,0.008,0.005,0,0,0.58,0.03,0.004,0.006,200,412,616,17,52
LAL,0.14,0.39,0.63,0.008,0.005,0,0,0.58,0.03,0.004,0.006,300,364,624,24,52
LAL,0.14,0.39,0.63,0.008,0.005,0,0,0.58,0.03,0.004,0.006,400,367,532,26,64
LAL,0.14,0.39,0.63,0.008,0.005,0,0,0.58,0.03,0.004,0.006,450,320,478,26,69
LAL,0.14,0.39,0.63,0.008,0.005,0,0,0.58,0.03,0.004,0.006,500,306,420,27,79
LAL,0.14,0.39,0.63,0.008,0.005,0,0,0.58,0.03,0.004,0.006,550,276,364,29,84
LAL,0.14,0.39,0.63,0.008,0.005,0,0,0.58,0.03,0.004,0.006,600,243,304,32,83
LAM,0.14,0.4,0.67,0.007,0.004,0,0,0.6,0.03,0.004,0.007,27,395,520,24,66
LAM,0.14,0.4,0.67,0.007,0.004,0,0,0.6,0.03,0.004,0.007,100,380,506,19,61
LAM,0.14,0.4,0.67,0.007,0.004,0,0,0.6,0.03,0.004,0.007,200,391,609,18,49
LAM,0.14,0.4,0.67,0.007,0.004,0,0,0.6,0.03,0.004,0.007,300,378,614,23,51
LAM,0.14,0.4,0.67,0.007,0.004,0,0,0.6,0.03,0.004,0.007,400,330,519,26,64
LAM,0.14,0.4,0.67,0.007,0.004,0,0,0.6,0.03,0.004,0.007,450,328,477,27,71
LAM,0.14,0.4,0.67,0.007,0.004,0,0,0.6,0.03,0.004,0.007,500,292,422,29,80
LAM,0.14,0.4,0.67,0.007,0.004,0,0,0.6,0.03,0.004,0.007,550,268,369,35,86
LAM,0.14,0.4,0.67,0.007,0.004,0,0,0.6,0.03,0.004,0.007,600,235,303,49,84
LAN,0.14,0.39,0.64,0.006,0.005,0,0,0.58,0.03,0.005,0.008,27,380,520,25,64
LAN,0.14,0.39,0.64,0.006,0.005,0,0,0.58,0.03,0.005,0.008,100,371,505,19,61
LAN,0.14,0.39,0.64,0.006,0.005,0,0,0.58,0.03,0.005,0.008,200,367,606,18,48
LAN,0.14,0.39,0.64,0.006,0.005,0,0,0.58,0.03,0.005,0.008,300,330,610,25,51
LAN,0.14,0.39,0.64,0.006,0.005,0,0,0.58,0.03,0.005,0.008,400,323,517,26,64
LAN,0.14,0.39,0.64,0.006,0.005,0,0,0.58,0.03,0.005,0.008,450,323,467,27,72
LAN,0.14,0.39,0.64,0.006,0.005,0,0,0.58,0.03,0.005,0.008,500,276,417,28,80
LAN,0.14,0.39,0.64,0.006,0.005,0,0,0.58,0.03,0.005,0.008,550,261,365,33,84
LAN,0.14,0.39,0.64,0.006,0.005,0,0,0.58,0.03,0.005,0.008,600,217,291,46,84
CaC,0.28,0.3,0.7,0.022,0.011,0.14,0.07,0.02,0.22,0.004,0.0097,27,300,520,29,58
CaC,0.28,0.3,0.7,0.022,0.011,0.14,0.07,0.02,0.22,0.004,0.0097,100,284,484,29,58
CaC,0.28,0.3,0.7,0.022,0.011,0.14,0.07,0.02,0.22,0.004,0.0097,200,228,449,27,57
CaC,0.28,0.3,0.7,0.022,0.011,0.14,0.07,0.02,0.22,0.004,0.0097,300,223,483,26,48
CaC,0.28,0.3,0.7,0.022,0.011,0.14,0.07,0.02,0.22,0.004,0.0097,350,214,475,28,54
CaC,0.28,0.3,0.7,0.022,0.011,0.14,0.07,0.02,0.22,0.004,0.0097,400,199,432,33,61
CaC,0.28,0.3,0.7,0.022,0.011,0.14,0.07,0.02,0.22,0.004,0.0097,450,172,372,36,69
CaC,0.28,0.3,0.7,0.022,0.011,0.14,0.07,0.02,0.22,0.004,0.0097,500,165,314,39,69
CaC,0.28,0.3,0.7,0.022,0.011,0.14,0.07,0.02,0.22,0.004,0.0097,550,153,253,52,72
CaE,0.34,0.22,0.7,0.016,0.012,0.14,0.1,0.03,0.2,0.002,0.0107,27,290,500,32,60
CaE,0.34,0.22,0.7,0.016,0.012,0.14,0.1,0.03,0.2,0.002,0.0107,100,266,454,31,61
CaE,0.34,0.22,0.7,0.016,0.012,0.14,0.1,0.03,0.2,0.002,0.0107,200,224,447,28,58
CaE,0.34,0.22,0.7,0.016,0.012,0.14,0.1,0.03,0.2,0.002,0.0107,300,194,458,28,52
CaE,0.34,0.22,0.7,0.016,0.012,0.14,0.1,0.03,0.2,0.002,0.0107,350,198,460,30,55
CaE,0.34,0.22,0.7,0.016,0.012,0.14,0.1,0.03,0.2,0.002,0.0107,400,194,422,31,62
CaE,0.34,0.22,0.7,0.016,0.012,0.14,0.1,0.03,0.2,0.002,0.0107,450,179,368,37,71
CaE,0.34,0.22,0.7,0.016,0.012,0.14,0.1,0.03,0.2,0.002,0.0107,500,163,310,34,70
CaE,0.34,0.22,0.7,0.016,0.012,0.14,0.1,0.03,0.2,0.002,0.0107,550,164,283,46,81
CaF,0.28,0.19,0.8,0.01,0.012,0,0.06,0.22,0.04,0.016,0.0073,27,275,490,30,56
CaF,0.28,0.19,0.8,0.01,0.012,0,0.06,0.22,0.04,0.016,0.0073,100,258,445,29,55
CaF,0.28,0.19,0.8,0.01,0.012,0,0.06,0.22,0.04,0.016,0.0073,200,228,440,26,53
CaF,0.28,0.19,0.8,0.01,0.012,0,0.06,0.22,0.04,0.016,0.0073,300,186,457,27,52
CaF,0.28,0.19,0.8,0.01,0.012,0,0.06,0.22,0.04,0.016,0.0073,350,179,457,30,60
CaF,0.28,0.19,0.8,0.01,0.012,0,0.06,0.22,0.04,0.016,0.0073,400,183,425,33,61
CaF,0.28,0.19,0.8,0.01,0.012,0,0.06,0.22,0.04,0.016,0.0073,450,183,382,33,74
CaF,0.28,0.19,0.8,0.01,0.012,0,0.06,0.22,0.04,0.016,0.0073,500,168,338,32,77
CaF,0.28,0.19,0.8,0.01,0.012,0,0.06,0.22,0.04,0.016,0.0073,550,149,256,37,81
CaG,0.29,0.2,0.93,0.014,0.015,0.03,0.03,0.36,0.06,0.018,0.0045,27,310,530,27,55
CaG,0.29,0.2,0.93,0.014,0.015,0.03,0.03,0.36,0.06,0.018,0.0045,100,300,498,27,54
CaG,0.29,0.2,0.93,0.014,0.015,0.03,0.03,0.36,0.06,0.018,0.0045,200,254,486,22,46
CaG,0.29,0.2,0.93,0.014,0.015,0.03,0.03,0.36,0.06,0.018,0.0045,300,235,522,22,47
CaG,0.29,0.2,0.93,0.014,0.015,0.03,0.03,0.36,0.06,0.018,0.0045,350,221,514,26,53
CaG,0.29,0.2,0.93,0.014,0.015,0.03,0.03,0.36,0.06,0.018,0.0045,400,213,480,29,64
CaG,0.29,0.2,0.93,0.014,0.015,0.03,0.03,0.36,0.06,0.018,0.0045,450,226,434,30,67
CaG,0.29,0.2,0.93,0.014,0.015,0.03,0.03,0.36,0.06,0.018,0.0045,500,213,380,28,73
CaG,0.29,0.2,0.93,0.014,0.015,0.03,0.03,0.36,0.06,0.018,0.0045,550,198,322,40,82
CaH,0.29,0.22,1,0.016,0.011,0.05,0.07,0.34,0.05,0.011,0.0035,27,305,530,27,54
CaH,0.29,0.22,1,0.016,0.011,0.05,0.07,0.34,0.05,0.011,0.0035,100,270,487,28,51
CaH,0.29,0.22,1,0.016,0.011,0.05,0.07,0.34,0.05,0.011,0.0035,200,259,478,23,50
CaH,0.29,0.22,1,0.016,0.011,0.05,0.07,0.34,0.05,0.011,0.0035,300,226,518,26,46
CaH,0.29,0.22,1,0.016,0.011,0.05,0.07,0.34,0.05,0.011,0.0035,350,214,503,29,60
CaH,0.29,0.22,1,0.016,0.011,0.05,0.07,0.34,0.05,0.011,0.0035,400,213,477,32,68
CaH,0.29,0.22,1,0.016,0.011,0.05,0.07,0.34,0.05,0.011,0.0035,450,202,424,33,73
CaH,0.29,0.22,1,0.016,0.011,0.05,0.07,0.34,0.05,0.011,0.0035,500,202,381,37,77
CaH,0.29,0.22,1,0.016,0.011,0.05,0.07,0.34,0.05,0.011,0.0035,550,194,315,42,83
CaM,0.22,0.22,0.82,0.015,0.006,0.05,0.06,0.18,0.08,0.005,0.0082,27,295,470,32,66
CaM,0.22,0.22,0.82,0.015,0.006,0.05,0.06,0.18,0.08,0.005,0.0082,100,289,443,28,63
CaM,0.22,0.22,0.82,0.015,0.006,0.05,0.06,0.18,0.08,0.005,0.0082,200,274,450,24,61
CaM,0.22,0.22,0.82,0.015,0.006,0.05,0.06,0.18,0.08,0.005,0.0082,300,223,468,23,56
CaM,0.22,0.22,0.82,0.015,0.006,0.05,0.06,0.18,0.08,0.005,0.0082,350,207,464,25,63
CaM,0.22,0.22,0.82,0.015,0.006,0.05,0.06,0.18,0.08,0.005,0.0082,400,194,408,33,71
CaM,0.22,0.22,0.82,0.015,0.006,0.05,0.06,0.18,0.08,0.005,0.0082,450,198,388,31,71
CaM,0.22,0.22,0.82,0.015,0.006,0.05,0.06,0.18,0.08,0.005,0.0082,500,186,330,37,79
CaM,0.22,0.22,0.82,0.015,0.006,0.05,0.06,0.18,0.08,0.005,0.0082,550,172,273,40,85
CaN,0.26,0.23,0.74,0.016,0.006,0.05,0.04,0.15,0.07,0.007,0.0108,27,270,480,30,58
CaN,0.26,0.23,0.74,0.016,0.006,0.05,0.04,0.15,0.07,0.007,0.0108,100,262,471,24,55
CaN,0.26,0.23,0.74,0.016,0.006,0.05,0.04,0.15,0.07,0.007,0.0108,200,224,431,25,55
CaN,0.26,0.23,0.74,0.016,0.006,0.05,0.04,0.15,0.07,0.007,0.0108,300,199,526,23,48
CaN,0.26,0.23,0.74,0.016,0.006,0.05,0.04,0.15,0.07,0.007,0.0108,350,205,526,26,53
CaN,0.26,0.23,0.74,0.016,0.006,0.05,0.04,0.15,0.07,0.007,0.0108,400,186,443,28,62
CaN,0.26,0.23,0.74,0.016,0.006,0.05,0.04,0.15,0.07,0.007,0.0108,450,168,376,36,72
CaN,0.26,0.23,0.74,0.016,0.006,0.05,0.04,0.15,0.07,0.007,0.0108,500,179,345,35,72
CaN,0.26,0.23,0.74,0.016,0.006,0.05,0.04,0.15,0.07,0.007,0.0108,550,153,268,51,82
VaA,0.28,0.2,0.72,0.015,0.012,0.32,1.02,1.12,0.2,0.002,0.0075,27,655,810,17,61
VaA,0.28,0.2,0.72,0.015,0.012,0.32,1.02,1.12,0.2,0.002,0.0075,100,621,754,16,57
VaA,0.28,0.2,0.72,0.015,0.012,0.32,1.02,1.12,0.2,0.002,0.0075,200,591,729,15,54
VaA,0.28,0.2,0.72,0.015,0.012,0.32,1.02,1.12,0.2,0.002,0.0075,300,580,722,15,52
VaA,0.28,0.2,0.72,0.015,0.012,0.32,1.02,1.12,0.2,0.002,0.0075,400,538,678,16,55
VaA,0.28,0.2,0.72,0.015,0.012,0.32,1.02,1.12,0.2,0.002,0.0075,450,514,629,17,62
VaA,0.28,0.2,0.72,0.015,0.012,0.32,1.02,1.12,0.2,0.002,0.0075,500,481,570,17,65
VaA,0.28,0.2,0.72,0.015,0.012,0.32,1.02,1.12,0.2,0.002,0.0075,550,469,504,19,80
VaA,0.28,0.2,0.72,0.015,0.012,0.32,1.02,1.12,0.2,0.002,0.0075,600,358,444,23,85
VaA,0.28,0.2,0.72,0.015,0.012,0.32,1.02,1.12,0.2,0.002,0.0075,650,257,375,32,91
VaB,0.28,0.18,0.75,0.012,0.009,0.32,1,1.25,0.14,0.002,0.009,27,665,810,18,63
VaB,0.28,0.18,0.75,0.012,0.009,0.32,1,1.25,0.14,0.002,0.009,100,617,761,16,54
VaB,0.28,0.18,0.75,0.012,0.009,0.32,1,1.25,0.14,0.002,0.009,200,602,733,16,56
VaB,0.28,0.18,0.75,0.012,0.009,0.32,1,1.25,0.14,0.002,0.009,300,566,724,14,52
VaB,0.28,0.18,0.75,0.012,0.009,0.32,1,1.25,0.14,0.002,0.009,400,561,674,18,60
VaB,0.28,0.18,0.75,0.012,0.009,0.32,1,1.25,0.14,0.002,0.009,450,517,634,16,55
VaB,0.28,0.18,0.75,0.012,0.009,0.32,1,1.25,0.14,0.002,0.009,500,509,573,16,68
VaB,0.28,0.18,0.75,0.012,0.009,0.32,1,1.25,0.14,0.002,0.009,550,438,514,20,76
VaB,0.28,0.18,0.75,0.012,0.009,0.32,1,1.25,0.14,0.002,0.009,600,363,460,25,87
VaB,0.28,0.18,0.75,0.012,0.009,0.32,1,1.25,0.14,0.002,0.009,650,254,364,35,92
VaC,0.29,0.2,0.75,0.01,0.009,0.34,1,1.25,0.14,0.002,0.0075,27,690,830,17,59
VaC,0.29,0.2,0.75,0.01,0.009,0.34,1,1.25,0.14,0.002,0.0075,100,662,786,16,58
VaC,0.29,0.2,0.75,0.01,0.009,0.34,1,1.25,0.14,0.002,0.0075,200,624,750,16,57
VaC,0.29,0.2,0.75,0.01,0.009,0.34,1,1.25,0.14,0.002,0.0075,300,602,743,15,56
VaC,0.29,0.2,0.75,0.01,0.009,0.34,1,1.25,0.14,0.002,0.0075,400,553,695,16,57
VaC,0.29,0.2,0.75,0.01,0.009,0.34,1,1.25,0.14,0.002,0.0075,450,544,644,16,62
VaC,0.29,0.2,0.75,0.01,0.009,0.34,1,1.25,0.14,0.002,0.0075,500,492,576,18,74
VaC,0.29,0.2,0.75,0.01,0.009,0.34,1,1.25,0.14,0.002,0.0075,550,446,529,19,80
VaC,0.29,0.2,0.75,0.01,0.009,0.34,1,1.25,0.14,0.002,0.0075,600,360,459,25,87
VaC,0.29,0.2,0.75,0.01,0.009,0.34,1,1.25,0.14,0.002,0.0075,650,256,376,37,93
VaD,0.3,0.28,0.72,0.014,0.006,0.35,0.93,1.22,0.16,0.002,0.0093,27,645,810,19,60
VaD,0.3,0.28,0.72,0.014,0.006,0.35,0.93,1.22,0.16,0.002,0.0093,100,613,751,16,56
VaD,0.3,0.28,0.72,0.014,0.006,0.35,0.93,1.22,0.16,0.002,0.0093,200,596,738,15,53
VaD,0.3,0.28,0.72,0.014,0.006,0.35,0.93,1.22,0.16,0.002,0.0093,300,569,731,13,49
VaD,0.3,0.28,0.72,0.014,0.006,0.35,0.93,1.22,0.16,0.002,0.0093,400,538,690,14,50
VaD,0.3,0.28,0.72,0.014,0.006,0.35,0.93,1.22,0.16,0.002,0.0093,450,522,631,17,62
VaD,0.3,0.28,0.72,0.014,0.006,0.35,0.93,1.22,0.16,0.002,0.0093,500,506,569,18,67
VaD,0.3,0.28,0.72,0.014,0.006,0.35,0.93,1.22,0.16,0.002,0.0093,550,432,510,19,77
VaD,0.3,0.28,0.72,0.014,0.006,0.35,0.93,1.22,0.16,0.002,0.0093,600,353,455,20,84
VaD,0.3,0.28,0.72,0.014,0.006,0.35,0.93,1.22,0.16,0.002,0.0093,650,277,373,34,91
VaG,0.29,0.26,0.76,0.009,0.007,0.45,1.12,1.18,0.07,0.003,0.0103,27,685,830,17,62
VaG,0.29,0.26,0.76,0.009,0.007,0.45,1.12,1.18,0.07,0.003,0.0103,100,642,786,15,59
VaG,0.29,0.26,0.76,0.009,0.007,0.45,1.12,1.18,0.07,0.003,0.0103,200,618,752,15,54
VaG,0.29,0.26,0.76,0.009,0.007,0.45,1.12,1.18,0.07,0.003,0.0103,300,596,746,14,51
VaG,0.29,0.26,0.76,0.009,0.007,0.45,1.12,1.18,0.07,0.003,0.0103,400,569,697,16,63
VaG,0.29,0.26,0.76,0.009,0.007,0.45,1.12,1.18,0.07,0.003,0.0103,450,545,647,15,67
VaG,0.29,0.26,0.76,0.009,0.007,0.45,1.12,1.18,0.07,0.003,0.0103,500,521,598,16,73
VaG,0.29,0.26,0.76,0.009,0.007,0.45,1.12,1.18,0.07,0.003,0.0103,550,463,537,21,83
VaG,0.29,0.26,0.76,0.009,0.007,0.45,1.12,1.18,0.07,0.003,0.0103,600,378,470,22,88
VaG,0.29,0.26,0.76,0.009,0.007,0.45,1.12,1.18,0.07,0.003,0.0103,650,279,391,28,92
VaH,0.29,0.26,0.77,0.009,0.007,0.46,1.12,1.2,0.08,0.004,0.0095,27,660,820,17,59
VaH,0.29,0.26,0.77,0.009,0.007,0.46,1.12,1.2,0.08,0.004,0.0095,100,622,775,16,61
VaH,0.29,0.26,0.77,0.009,0.007,0.46,1.12,1.2,0.08,0.004,0.0095,200,599,741,14,52
VaH,0.29,0.26,0.77,0.009,0.007,0.46,1.12,1.2,0.08,0.004,0.0095,300,579,727,13,48
VaH,0.29,0.26,0.77,0.009,0.007,0.46,1.12,1.2,0.08,0.004,0.0095,400,560,687,13,52
VaH,0.29,0.26,0.77,0.009,0.007,0.46,1.12,1.2,0.08,0.004,0.0095,450,522,632,16,54
VaH,0.29,0.26,0.77,0.009,0.007,0.46,1.12,1.2,0.08,0.004,0.0095,500,500,583,17,70
VaH,0.29,0.26,0.77,0.009,0.007,0.46,1.12,1.2,0.08,0.004,0.0095,550,446,525,19,80
VaH,0.29,0.26,0.77,0.009,0.007,0.46,1.12,1.2,0.08,0.004,0.0095,600,365,461,20,85
VaH,0.29,0.26,0.77,0.009,0.007,0.46,1.12,1.2,0.08,0.004,0.0095,650,284,391,25,89
Vaj,0.29,0.21,0.66,0.01,0.008,0.51,1.07,1.29,0.06,0.005,0.0097,27,640,800,18,62
Vaj,0.29,0.21,0.66,0.01,0.008,0.51,1.07,1.29,0.06,0.005,0.0097,100,601,748,17,62
Vaj,0.29,0.21,0.66,0.01,0.008,0.51,1.07,1.29,0.06,0.005,0.0097,200,577,729,16,59
Vaj,0.29,0.21,0.66,0.01,0.008,0.51,1.07,1.29,0.06,0.005,0.0097,300,560,716,14,55
Vaj,0.29,0.21,0.66,0.01,0.008,0.51,1.07,1.29,0.06,0.005,0.0097,400,534,666,17,60
Vaj,0.29,0.21,0.66,0.01,0.008,0.51,1.07,1.29,0.06,0.005,0.0097,450,508,612,18,67
Vaj,0.29,0.21,0.66,0.01,0.008,0.51,1.07,1.29,0.06,0.005,0.0097,500,493,558,19,75
Vaj,0.29,0.21,0.66,0.01,0.008,0.51,1.07,1.29,0.06,0.005,0.0097,550,430,506,20,83
Vaj,0.29,0.21,0.66,0.01,0.008,0.51,1.07,1.29,0.06,0.005,0.0097,600,347,437,25,87
Vaj,0.29,0.21,0.66,0.01,0.008,0.51,1.07,1.29,0.06,0.005,0.0097,650,267,370,32,91
VaR,0.3,0.27,0.7,0.012,0.012,0.44,1.1,1.35,0.11,0.003,0.0082,27,655,810,18,62
VaR,0.3,0.27,0.7,0.012,0.012,0.44,1.1,1.35,0.11,0.003,0.0082,100,634,766,16,61
VaR,0.3,0.27,0.7,0.012,0.012,0.44,1.1,1.35,0.11,0.003,0.0082,200,598,747,16,59
VaR,0.3,0.27,0.7,0.012,0.012,0.44,1.1,1.35,0.11,0.003,0.0082,300,585,737,14,53
VaR,0.3,0.27,0.7,0.012,0.012,0.44,1.1,1.35,0.11,0.003,0.0082,400,545,682,17,63
VaR,0.3,0.27,0.7,0.012,0.012,0.44,1.1,1.35,0.11,0.003,0.0082,450,522,631,17,68
VaR,0.3,0.27,0.7,0.012,0.012,0.44,1.1,1.35,0.11,0.003,0.0082,500,497,574,19,73
VaR,0.3,0.27,0.7,0.012,0.012,0.44,1.1,1.35,0.11,0.003,0.0082,550,437,522,20,84
VaR,0.3,0.27,0.7,0.012,0.012,0.44,1.1,1.35,0.11,0.003,0.0082,600,358,451,27,89
VaR,0.3,0.27,0.7,0.012,0.012,0.44,1.1,1.35,0.11,0.003,0.0082,650,271,382,28,90
LaA,0.18,0.26,1.33,0.015,0.008,0.55,0.11,0.49,0.11,0.028,0.006,27,425,580,26,71
LaA,0.18,0.26,1.33,0.015,0.008,0.55,0.11,0.49,0.11,0.028,0.006,100,393,525,23,69
LaA,0.18,0.26,1.33,0.015,0.008,0.55,0.11,0.49,0.11,0.028,0.006,200,419,551,21,69
LaA,0.18,0.26,1.33,0.015,0.008,0.55,0.11,0.49,0.11,0.028,0.006,300,395,588,21,62
LaA,0.18,0.26,1.33,0.015,0.008,0.55,0.11,0.49,0.11,0.028,0.006,350,399,575,26,70
LaA,0.18,0.26,1.33,0.015,0.008,0.55,0.11,0.49,0.11,0.028,0.006,400,367,534,25,71
LaA,0.18,0.26,1.33,0.015,0.008,0.55,0.11,0.49,0.11,0.028,0.006,450,352,481,24,72
LaA,0.18,0.26,1.33,0.015,0.008,0.55,0.11,0.49,0.11,0.028,0.006,500,322,409,23,78
LaA,0.18,0.26,1.33,0.015,0.008,0.55,0.11,0.49,0.11,0.028,0.006,550,303,374,30,84
LaA,0.18,0.26,1.33,0.015,0.008,0.55,0.11,0.49,0.11,0.028,0.006,600,240,313,31,84
LaB,0.17,0.23,1.34,0.014,0.009,0.57,0.16,0.49,0.11,0.038,0.007,27,455,590,26,72
LaB,0.17,0.23,1.34,0.014,0.009,0.57,0.16,0.49,0.11,0.038,0.007,100,427,548,23,71
LaB,0.17,0.23,1.34,0.014,0.009,0.57,0.16,0.49,0.11,0.038,0.007,200,436,566,21,67
LaB,0.17,0.23,1.34,0.014,0.009,0.57,0.16,0.49,0.11,0.038,0.007,300,435,608,20,61
LaB,0.17,0.23,1.34,0.014,0.009,0.57,0.16,0.49,0.11,0.038,0.007,350,405,572,25,66
LaB,0.17,0.23,1.34,0.014,0.009,0.57,0.16,0.49,0.11,0.038,0.007,400,366,531,26,68
LaB,0.17,0.23,1.34,0.014,0.009,0.57,0.16,0.49,0.11,0.038,0.007,450,367,505,25,75
LaB,0.17,0.23,1.34,0.014,0.009,0.57,0.16,0.49,0.11,0.038,0.007,500,337,427,22,79
LaB,0.17,0.23,1.34,0.014,0.009,0.57,0.16,0.49,0.11,0.038,0.007,550,291,369,25,82
LaB,0.17,0.23,1.34,0.014,0.009,0.57,0.16,0.49,0.11,0.038,0.007,600,248,308,37,85
LaD,0.17,0.33,1.37,0.016,0.014,0.6,0.08,0.53,0.24,0.008,0.0071,27,440,590,25,70
LaD,0.17,0.33,1.37,0.016,0.014,0.6,0.08,0.53,0.24,0.008,0.0071,100,421,558,21,68
LaD,0.17,0.33,1.37,0.016,0.014,0.6,0.08,0.53,0.24,0.008,0.0071,200,404,548,20,66
LaD,0.17,0.33,1.37,0.016,0.014,0.6,0.08,0.53,0.24,0.008,0.0071,300,400,565,18,60
LaD,0.17,0.33,1.37,0.016,0.014,0.6,0.08,0.53,0.24,0.008,0.0071,350,404,573,23,62
LaD,0.17,0.33,1.37,0.016,0.014,0.6,0.08,0.53,0.24,0.008,0.0071,400,378,532,19,45
LaD,0.17,0.33,1.37,0.016,0.014,0.6,0.08,0.53,0.24,0.008,0.0071,450,366,485,22,64
LaD,0.17,0.33,1.37,0.016,0.014,0.6,0.08,0.53,0.24,0.008,0.0071,500,341,473,23,75
LaD,0.17,0.33,1.37,0.016,0.014,0.6,0.08,0.53,0.24,0.008,0.0071,550,304,369,27,82
LaD,0.17,0.33,1.37,0.016,0.014,0.6,0.08,0.53,0.24,0.008,0.0071,600,250,310,30,88
LaD,0.17,0.33,1.37,0.016,0.014,0.6,0.08,0.53,0.24,0.008,0.0071,650,170,250,36,92
LaE,0.17,0.35,1.44,0.015,0.01,0.58,0.08,0.5,0.23,0.006,0.0079,27,420,580,27,71
LaE,0.17,0.35,1.44,0.015,0.01,0.58,0.08,0.5,0.23,0.006,0.0079,100,411,551,24,72
LaE,0.17,0.35,1.44,0.015,0.01,0.58,0.08,0.5,0.23,0.006,0.0079,200,381,525,22,69
LaE,0.17,0.35,1.44,0.015,0.01,0.58,0.08,0.5,0.23,0.006,0.0079,300,381,556,20,60
LaE,0.17,0.35,1.44,0.015,0.01,0.58,0.08,0.5,0.23,0.006,0.0079,350,357,549,24,62
LaE,0.17,0.35,1.44,0.015,0.01,0.58,0.08,0.5,0.23,0.006,0.0079,400,352,510,25,65
LaE,0.17,0.35,1.44,0.015,0.01,0.58,0.08,0.5,0.23,0.006,0.0079,450,336,462,22,66
LaE,0.17,0.35,1.44,0.015,0.01,0.58,0.08,0.5,0.23,0.006,0.0079,500,303,396,24,79
LaE,0.17,0.35,1.44,0.015,0.01,0.58,0.08,0.5,0.23,0.006,0.0079,550,286,355,31,84
LaE,0.17,0.35,1.44,0.015,0.01,0.58,0.08,0.5,0.23,0.006,0.0079,600,240,300,39,88
LaF,0.19,0.33,1.41,0.014,0.006,0.58,0.1,0.53,0.25,0.008,0.0077,27,435,590,26,72
LaF,0.19,0.33,1.41,0.014,0.006,0.58,0.1,0.53,0.25,0.008,0.0077,100,414,557,23,72
LaF,0.19,0.33,1.41,0.014,0.006,0.58,0.1,0.53,0.25,0.008,0.0077,200,395,540,23,69
LaF,0.19,0.33,1.41,0.014,0.006,0.58,0.1,0.53,0.25,0.008,0.0077,300,396,573,18,56
LaF,0.19,0.33,1.41,0.014,0.006,0.58,0.1,0.53,0.25,0.008,0.0077,350,370,558,23,60
LaF,0.19,0.33,1.41,0.014,0.006,0.58,0.1,0.53,0.25,0.008,0.0077,400,363,522,23,59
LaF,0.19,0.33,1.41,0.014,0.006,0.58,0.1,0.53,0.25,0.008,0.0077,450,335,470,22,64
LaF,0.19,0.33,1.41,0.014,0.006,0.58,0.1,0.53,0.25,0.008,0.0077,500,323,412,22,70
LaF,0.19,0.33,1.41,0.014,0.006,0.58,0.1,0.53,0.25,0.008,0.0077,550,288,356,29,83
LaF,0.19,0.33,1.41,0.014,0.006,0.58,0.1,0.53,0.25,0.008,0.0077,600,240,299,41,86
MFA,0.12,0.25,0.48,0.008,0.012,0.04,0.64,0.51,0.04,0.006,0.013,27,270,480,32,75
MFA,0.12,0.25,0.48,0.008,0.012,0.04,0.64,0.51,0.04,0.006,0.013,100,261,454,28,72
MFA,0.12,0.25,0.48,0.008,0.012,0.04,0.64,0.51,0.04,0.006,0.013,200,261,542,20,59
MFA,0.12,0.25,0.48,0.008,0.012,0.04,0.64,0.51,0.04,0.006,0.013,300,259,604,34,57
MFA,0.12,0.25,0.48,0.008,0.012,0.04,0.64,0.51,0.04,0.006,0.013,400,237,564,26,66
MFA,0.12,0.25,0.48,0.008,0.012,0.04,0.64,0.51,0.04,0.006,0.013,450,228,534,26,66
MFA,0.12,0.25,0.48,0.008,0.012,0.04,0.64,0.51,0.04,0.006,0.013,500,237,487,25,70
MFA,0.12,0.25,0.48,0.008,0.012,0.04,0.64,0.51,0.04,0.006,0.013,550,222,434,29,78
MFA,0.12,0.25,0.48,0.008,0.012,0.04,0.64,0.51,0.04,0.006,0.013,600,193,332,42,84
MFB,0.16,0.24,0.49,0.012,0.007,0.035,0.61,0.51,0.04,0.006,0.0086,27,275,450,34,65
MFB,0.16,0.24,0.49,0.012,0.007,0.035,0.61,0.51,0.04,0.006,0.0086,100,260,408,29,67
MFB,0.16,0.24,0.49,0.012,0.007,0.035,0.61,0.51,0.04,0.006,0.0086,200,256,458,21,60
MFB,0.16,0.24,0.49,0.012,0.007,0.035,0.61,0.51,0.04,0.006,0.0086,300,192,493,21,57
MFB,0.16,0.24,0.49,0.012,0.007,0.035,0.61,0.51,0.04,0.006,0.0086,400,191,456,30,76
MFB,0.16,0.24,0.49,0.012,0.007,0.035,0.61,0.51,0.04,0.006,0.0086,450,180,434,28,79
MFB,0.16,0.24,0.49,0.012,0.007,0.035,0.61,0.51,0.04,0.006,0.0086,500,181,398,31,85
MFB,0.16,0.24,0.49,0.012,0.007,0.035,0.61,0.51,0.04,0.006,0.0086,550,176,349,37,87
MFB,0.16,0.24,0.49,0.012,0.007,0.035,0.61,0.51,0.04,0.006,0.0086,600,168,281,38,89
MFD,0.12,0.25,0.43,0.006,0.011,0.03,0.59,0.51,0.03,0.006,0.015,27,325,460,36,77
