Repository: lhmd/ZJU-course

# ZJU-course
My learning materials at university

### 这里是@lhmd上完的一些课程的资料和自己的作业，仅供参考，希望能帮到一些人

File: 工高/实践面/实践面附件/A1P2/1_3_1.csv (part 2 of 2)
Alloy code, C, Si, Mn, P, S, Ni, Cr, Mo, Cu, Al, N, Temperature (¡ãC), 0.2% Proof Stress (MPa), Tensile Strength (MPa), Elongation (%), Reduction in Area (%)
MFD,0.12,0.25,0.43,0.006,0.011,0.03,0.59,0.51,0.03,0.006,0.015,100,301,419,31,79
MFD,0.12,0.25,0.43,0.006,0.011,0.03,0.59,0.51,0.03,0.006,0.015,200,284,435,25,76
MFD,0.12,0.25,0.43,0.006,0.011,0.03,0.59,0.51,0.03,0.006,0.015,300,224,464,24,74
MFD,0.12,0.25,0.43,0.006,0.011,0.03,0.59,0.51,0.03,0.006,0.015,400,213,455,29,78
MFD,0.12,0.25,0.43,0.006,0.011,0.03,0.59,0.51,0.03,0.006,0.015,450,199,435,27,79
MFD,0.12,0.25,0.43,0.006,0.011,0.03,0.59,0.51,0.03,0.006,0.015,500,208,402,26,83
MFD,0.12,0.25,0.43,0.006,0.011,0.03,0.59,0.51,0.03,0.006,0.015,550,204,353,32,86
MFD,0.12,0.25,0.43,0.006,0.011,0.03,0.59,0.51,0.03,0.006,0.015,600,168,283,46,90
MFE,0.12,0.25,0.44,0.013,0.012,0.05,0.71,0.52,0.06,0.004,0.0058,27,255,470,30,65
MFE,0.12,0.25,0.44,0.013,0.012,0.05,0.71,0.52,0.06,0.004,0.0058,100,276,438,26,66
MFE,0.12,0.25,0.44,0.013,0.012,0.05,0.71,0.52,0.06,0.004,0.0058,200,258,520,19,49
MFE,0.12,0.25,0.44,0.013,0.012,0.05,0.71,0.52,0.06,0.004,0.0058,300,260,557,20,50
MFE,0.12,0.25,0.44,0.013,0.012,0.05,0.71,0.52,0.06,0.004,0.0058,400,226,530,25,62
MFE,0.12,0.25,0.44,0.013,0.012,0.05,0.71,0.52,0.06,0.004,0.0058,450,228,507,24,63
MFE,0.12,0.25,0.44,0.013,0.012,0.05,0.71,0.52,0.06,0.004,0.0058,500,218,471,25,69
MFE,0.12,0.25,0.44,0.013,0.012,0.05,0.71,0.52,0.06,0.004,0.0058,550,220,418,27,76
MFE,0.12,0.25,0.44,0.013,0.012,0.05,0.71,0.52,0.06,0.004,0.0058,600,203,330,36,81
MFF,0.12,0.24,0.47,0.008,0.011,0.04,0.71,0.49,0.06,0.006,0.013,27,275,480,33,75
MFF,0.12,0.24,0.47,0.008,0.011,0.04,0.71,0.49,0.06,0.006,0.013,100,255,441,29,76
MFF,0.12,0.24,0.47,0.008,0.011,0.04,0.71,0.49,0.06,0.006,0.013,200,270,522,21,64
MFF,0.12,0.24,0.47,0.008,0.011,0.04,0.71,0.49,0.06,0.006,0.013,300,264,575,23,60
MFF,0.12,0.24,0.47,0.008,0.011,0.04,0.71,0.49,0.06,0.006,0.013,400,246,556,26,64
MFF,0.12,0.24,0.47,0.008,0.011,0.04,0.71,0.49,0.06,0.006,0.013,450,229,521,25,67
MFF,0.12,0.24,0.47,0.008,0.011,0.04,0.71,0.49,0.06,0.006,0.013,500,232,474,25,73
MFF,0.12,0.24,0.47,0.008,0.011,0.04,0.71,0.49,0.06,0.006,0.013,550,224,416,27,81
MFF,0.12,0.24,0.47,0.008,0.011,0.04,0.71,0.49,0.06,0.006,0.013,600,198,313,47,88
MFG,0.15,0.26,0.45,0.012,0.006,0.033,0.58,0.49,0.04,0.006,0.0084,27,260,450,33,64
MFG,0.15,0.26,0.45,0.012,0.006,0.033,0.58,0.49,0.04,0.006,0.0084,100,261,418,32,65
MFG,0.15,0.26,0.45,0.012,0.006,0.033,0.58,0.49,0.04,0.006,0.0084,200,260,465,21,54
MFG,0.15,0.26,0.45,0.012,0.006,0.033,0.58,0.49,0.04,0.006,0.0084,300,192,492,21,57
MFG,0.15,0.26,0.45,0.012,0.006,0.033,0.58,0.49,0.04,0.006,0.0084,400,174,449,32,76
MFG,0.15,0.26,0.45,0.012,0.006,0.033,0.58,0.49,0.04,0.006,0.0084,450,178,424,30,81
MFG,0.15,0.26,0.45,0.012,0.006,0.033,0.58,0.49,0.04,0.006,0.0084,500,186,392,33,86
MFG,0.15,0.26,0.45,0.012,0.006,0.033,0.58,0.49,0.04,0.006,0.0084,550,178,337,37,88
MFG,0.15,0.26,0.45,0.012,0.006,0.033,0.58,0.49,0.04,0.006,0.0084,600,162,270,47,89
MFH,0.14,0.22,0.45,0.013,0.013,0.06,0.68,0.52,0.06,0.004,0.0062,27,250,470,33,65
MFH,0.14,0.22,0.45,0.013,0.013,0.06,0.68,0.52,0.06,0.004,0.0062,100,249,435,27,65
MFH,0.14,0.22,0.45,0.013,0.013,0.06,0.68,0.52,0.06,0.004,0.0062,200,251,522,19,52
MFH,0.14,0.22,0.45,0.013,0.013,0.06,0.68,0.52,0.06,0.004,0.0062,300,226,556,20,49
MFH,0.14,0.22,0.45,0.013,0.013,0.06,0.68,0.52,0.06,0.004,0.0062,400,254,524,25,60
MFH,0.14,0.22,0.45,0.013,0.013,0.06,0.68,0.52,0.06,0.004,0.0062,450,223,500,25,65
MFH,0.14,0.22,0.45,0.013,0.013,0.06,0.68,0.52,0.06,0.004,0.0062,500,207,462,27,71
MFH,0.14,0.22,0.45,0.013,0.013,0.06,0.68,0.52,0.06,0.004,0.0062,550,214,413,28,76
MFH,0.14,0.22,0.45,0.013,0.013,0.06,0.68,0.52,0.06,0.004,0.0062,600,202,328,41,82
MFL,0.15,0.21,0.42,0.015,0.011,0.06,0.66,0.52,0.07,0.004,0.0056,27,255,460,31,65
MFL,0.15,0.21,0.42,0.015,0.011,0.06,0.66,0.52,0.07,0.004,0.0056,100,221,411,26,63
MFL,0.15,0.21,0.42,0.015,0.011,0.06,0.66,0.52,0.07,0.004,0.0056,200,248,514,19,52
MFL,0.15,0.21,0.42,0.015,0.011,0.06,0.66,0.52,0.07,0.004,0.0056,300,223,544,20,50
MFL,0.15,0.21,0.42,0.015,0.011,0.06,0.66,0.52,0.07,0.004,0.0056,400,213,507,27,60
MFL,0.15,0.21,0.42,0.015,0.011,0.06,0.66,0.52,0.07,0.004,0.0056,450,202,486,26,64
MFL,0.15,0.21,0.42,0.015,0.011,0.06,0.66,0.52,0.07,0.004,0.0056,500,192,444,27,71
MFL,0.15,0.21,0.42,0.015,0.011,0.06,0.66,0.52,0.07,0.004,0.0056,550,203,395,31,78
MFL,0.15,0.21,0.42,0.015,0.011,0.06,0.66,0.52,0.07,0.004,0.0056,600,183,315,36,83
MFM,0.15,0.25,0.45,0.013,0.008,0.032,0.6,0.48,0.04,0.006,0.0082,27,265,450,33,66
MFM,0.15,0.25,0.45,0.013,0.008,0.032,0.6,0.48,0.04,0.006,0.0082,100,260,415,31,66
MFM,0.15,0.25,0.45,0.013,0.008,0.032,0.6,0.48,0.04,0.006,0.0082,200,254,448,22,59
MFM,0.15,0.25,0.45,0.013,0.008,0.032,0.6,0.48,0.04,0.006,0.0082,300,202,482,21,60
MFM,0.15,0.25,0.45,0.013,0.008,0.032,0.6,0.48,0.04,0.006,0.0082,400,180,452,31,75
MFM,0.15,0.25,0.45,0.013,0.008,0.032,0.6,0.48,0.04,0.006,0.0082,450,183,426,29,81
MFM,0.15,0.25,0.45,0.013,0.008,0.032,0.6,0.48,0.04,0.006,0.0082,500,172,385,33,85
MFM,0.15,0.25,0.45,0.013,0.008,0.032,0.6,0.48,0.04,0.006,0.0082,550,176,338,39,89
MFM,0.15,0.25,0.45,0.013,0.008,0.032,0.6,0.48,0.04,0.006,0.0082,600,160,269,46,89
VbA,0.17,0.39,0.6,0.022,0.02,0.11,1.31,1.02,0.11,0.004,0.0078,27,575,720,19,58
VbA,0.17,0.39,0.6,0.022,0.02,0.11,1.31,1.02,0.11,0.004,0.0078,100,532,666,17,50
VbA,0.17,0.39,0.6,0.022,0.02,0.11,1.31,1.02,0.11,0.004,0.0078,200,478,611,17,59
VbA,0.17,0.39,0.6,0.022,0.02,0.11,1.31,1.02,0.11,0.004,0.0078,300,499,644,15,46
VbA,0.17,0.39,0.6,0.022,0.02,0.11,1.31,1.02,0.11,0.004,0.0078,400,456,605,10,22
VbA,0.17,0.39,0.6,0.022,0.02,0.11,1.31,1.02,0.11,0.004,0.0078,450,437,567,18,57
VbA,0.17,0.39,0.6,0.022,0.02,0.11,1.31,1.02,0.11,0.004,0.0078,500,423,528,20,66
VbA,0.17,0.39,0.6,0.022,0.02,0.11,1.31,1.02,0.11,0.004,0.0078,550,428,492,17,54
VbA,0.17,0.39,0.6,0.022,0.02,0.11,1.31,1.02,0.11,0.004,0.0078,600,368,425,21,73
VbA,0.17,0.39,0.6,0.022,0.02,0.11,1.31,1.02,0.11,0.004,0.0078,650,259,330,29,88
VbB,0.16,0.47,0.62,0.01,0.01,0.19,1.01,0.92,0.15,0.003,0.0111,27,535,690,17,61
VbB,0.16,0.47,0.62,0.01,0.01,0.19,1.01,0.92,0.15,0.003,0.0111,100,521,661,17,62
VbB,0.16,0.47,0.62,0.01,0.01,0.19,1.01,0.92,0.15,0.003,0.0111,200,487,622,15,57
VbB,0.16,0.47,0.62,0.01,0.01,0.19,1.01,0.92,0.15,0.003,0.0111,300,491,626,13,52
VbB,0.16,0.47,0.62,0.01,0.01,0.19,1.01,0.92,0.15,0.003,0.0111,400,469,590,14,50
VbB,0.16,0.47,0.62,0.01,0.01,0.19,1.01,0.92,0.15,0.003,0.0111,450,449,566,16,54
VbB,0.16,0.47,0.62,0.01,0.01,0.19,1.01,0.92,0.15,0.003,0.0111,500,436,514,17,66
VbB,0.16,0.47,0.62,0.01,0.01,0.19,1.01,0.92,0.15,0.003,0.0111,550,382,449,18,72
VbB,0.16,0.47,0.62,0.01,0.01,0.19,1.01,0.92,0.15,0.003,0.0111,600,337,396,19,78
VbB,0.16,0.47,0.62,0.01,0.01,0.19,1.01,0.92,0.15,0.003,0.0111,650,261,339,23,86
VbD,0.14,0.34,0.73,0.01,0.009,0.13,1.06,0.96,0.08,0.003,0.0102,27,570,710,15,36
VbD,0.14,0.34,0.73,0.01,0.009,0.13,1.06,0.96,0.08,0.003,0.0102,100,570,678,13,37
VbD,0.14,0.34,0.73,0.01,0.009,0.13,1.06,0.96,0.08,0.003,0.0102,200,536,645,12,36
VbD,0.14,0.34,0.73,0.01,0.009,0.13,1.06,0.96,0.08,0.003,0.0102,300,506,626,13,34
VbD,0.14,0.34,0.73,0.01,0.009,0.13,1.06,0.96,0.08,0.003,0.0102,400,487,600,16,49
VbD,0.14,0.34,0.73,0.01,0.009,0.13,1.06,0.96,0.08,0.003,0.0102,450,462,554,16,55
VbD,0.14,0.34,0.73,0.01,0.009,0.13,1.06,0.96,0.08,0.003,0.0102,500,442,518,14,45
VbD,0.14,0.34,0.73,0.01,0.009,0.13,1.06,0.96,0.08,0.003,0.0102,550,403,462,20,75
VbD,0.14,0.34,0.73,0.01,0.009,0.13,1.06,0.96,0.08,0.003,0.0102,600,345,397,28,81
VbD,0.14,0.34,0.73,0.01,0.009,0.13,1.06,0.96,0.08,0.003,0.0102,650,283,352,22,82
VbF,0.18,0.37,0.66,0.018,0.017,0.1,1.07,1.03,0.12,0.02,0.0081,27,545,690,18,46
VbF,0.18,0.37,0.66,0.018,0.017,0.1,1.07,1.03,0.12,0.02,0.0081,100,584,716,13,47
VbF,0.18,0.37,0.66,0.018,0.017,0.1,1.07,1.03,0.12,0.02,0.0081,200,572,714,14,18
VbF,0.18,0.37,0.66,0.018,0.017,0.1,1.07,1.03,0.12,0.02,0.0081,300,519,6661,11,28
VbF,0.18,0.37,0.66,0.018,0.017,0.1,1.07,1.03,0.12,0.02,0.0081,400,482,629,16,50
VbF,0.18,0.37,0.66,0.018,0.017,0.1,1.07,1.03,0.12,0.02,0.0081,450,471,592,15,44
VbF,0.18,0.37,0.66,0.018,0.017,0.1,1.07,1.03,0.12,0.02,0.0081,500,444,546,17,62
VbF,0.18,0.37,0.66,0.018,0.017,0.1,1.07,1.03,0.12,0.02,0.0081,550,473,535,15,68
VbF,0.18,0.37,0.66,0.018,0.017,0.1,1.07,1.03,0.12,0.02,0.0081,600,359,416,19,77
VbF,0.18,0.37,0.66,0.018,0.017,0.1,1.07,1.03,0.12,0.02,0.0081,650,278,343,23,82
VbG,0.16,0.47,0.62,0.01,0.01,0.19,1,0.92,0.15,0.002,0.0104,27,515,680,16,50
VbG,0.16,0.47,0.62,0.01,0.01,0.19,1,0.92,0.15,0.002,0.0104,100,508,644,17,62
VbG,0.16,0.47,0.62,0.01,0.01,0.19,1,0.92,0.15,0.002,0.0104,200,494,623,14,40
VbG,0.16,0.47,0.62,0.01,0.01,0.19,1,0.92,0.15,0.002,0.0104,300,464,593,14,54
VbG,0.16,0.47,0.62,0.01,0.01,0.19,1,0.92,0.15,0.002,0.0104,400,440,580,15,53
VbG,0.16,0.47,0.62,0.01,0.01,0.19,1,0.92,0.15,0.002,0.0104,450,447,551,12,40
VbG,0.16,0.47,0.62,0.01,0.01,0.19,1,0.92,0.15,0.002,0.0104,500,421,504,16,58
VbG,0.16,0.47,0.62,0.01,0.01,0.19,1,0.92,0.15,0.002,0.0104,550,384,450,15,62
VbG,0.16,0.47,0.62,0.01,0.01,0.19,1,0.92,0.15,0.002,0.0104,600,335,389,17,77
VbG,0.16,0.47,0.62,0.01,0.01,0.19,1,0.92,0.15,0.002,0.0104,650,269,342,29,86
VbH,0.18,0.37,0.61,0.019,0.018,0.11,1.09,1.12,0.07,0.016,0.0064,27,650,790,16,49
VbH,0.18,0.37,0.61,0.019,0.018,0.11,1.09,1.12,0.07,0.016,0.0064,100,520,653,17,57
VbH,0.18,0.37,0.61,0.019,0.018,0.11,1.09,1.12,0.07,0.016,0.0064,200,516,644,15,51
VbH,0.18,0.37,0.61,0.019,0.018,0.11,1.09,1.12,0.07,0.016,0.0064,300,199,660,12,45
VbH,0.18,0.37,0.61,0.019,0.018,0.11,1.09,1.12,0.07,0.016,0.0064,400,530,655,14,42
VbH,0.18,0.37,0.61,0.019,0.018,0.11,1.09,1.12,0.07,0.016,0.0064,450,534,632,15,51
VbH,0.18,0.37,0.61,0.019,0.018,0.11,1.09,1.12,0.07,0.016,0.0064,500,440,540,13,51
VbH,0.18,0.37,0.61,0.019,0.018,0.11,1.09,1.12,0.07,0.016,0.0064,550,445,517,16,68
VbH,0.18,0.37,0.61,0.019,0.018,0.11,1.09,1.12,0.07,0.016,0.0064,600,403,466,19,74
VbH,0.18,0.37,0.61,0.019,0.018,0.11,1.09,1.12,0.07,0.016,0.0064,650,318,393,21,78
VbJ,0.16,0.52,0.79,0.01,0.008,0.13,1.16,0.97,0.11,0.003,0.0106,27,570,720,17,62
VbJ,0.16,0.52,0.79,0.01,0.008,0.13,1.16,0.97,0.11,0.003,0.0106,100,540,665,15,58
VbJ,0.16,0.52,0.79,0.01,0.008,0.13,1.16,0.97,0.11,0.003,0.0106,200,522,638,13,40
VbJ,0.16,0.52,0.79,0.01,0.008,0.13,1.16,0.97,0.11,0.003,0.0106,300,513,660,15,52
VbJ,0.16,0.52,0.79,0.01,0.008,0.13,1.16,0.97,0.11,0.003,0.0106,400,499,632,18,53
VbJ,0.16,0.52,0.79,0.01,0.008,0.13,1.16,0.97,0.11,0.003,0.0106,450,463,580,19,67
VbJ,0.16,0.52,0.79,0.01,0.008,0.13,1.16,0.97,0.11,0.003,0.0106,500,453,535,19,70
VbJ,0.16,0.52,0.79,0.01,0.008,0.13,1.16,0.97,0.11,0.003,0.0106,550,395,465,21,80
VbJ,0.16,0.52,0.79,0.01,0.008,0.13,1.16,0.97,0.11,0.003,0.0106,600,338,405,26,84
VbJ,0.16,0.52,0.79,0.01,0.008,0.13,1.16,0.97,0.11,0.003,0.0106,650,262,341,31,91
VbM,0.18,0.39,0.63,0.012,0.012,0.23,1.22,0.89,0.17,0.002,0.0103,27,525,680,19,64
VbM,0.18,0.39,0.63,0.012,0.012,0.23,1.22,0.89,0.17,0.002,0.0103,100,499,635,18,64
VbM,0.18,0.39,0.63,0.012,0.012,0.23,1.22,0.89,0.17,0.002,0.0103,200,162,603,18,61
VbM,0.18,0.39,0.63,0.012,0.012,0.23,1.22,0.89,0.17,0.002,0.0103,300,459,601,15,56
VbM,0.18,0.39,0.63,0.012,0.012,0.23,1.22,0.89,0.17,0.002,0.0103,400,473,587,14,51
VbM,0.18,0.39,0.63,0.012,0.012,0.23,1.22,0.89,0.17,0.002,0.0103,450,434,542,17,60
VbM,0.18,0.39,0.63,0.012,0.012,0.23,1.22,0.89,0.17,0.002,0.0103,500,411,498,16,66
VbM,0.18,0.39,0.63,0.012,0.012,0.23,1.22,0.89,0.17,0.002,0.0103,550,380,446,18,74
VbM,0.18,0.39,0.63,0.012,0.012,0.23,1.22,0.89,0.17,0.002,0.0103,600,323,386,25,81
VbM,0.18,0.39,0.63,0.012,0.012,0.23,1.22,0.89,0.17,0.002,0.0103,650,262,333,20,83
VbN,0.15,0.52,0.78,0.01,0.009,0.12,1.17,0.98,0.08,0.003,0.0106,27,555,680,20,69
VbN,0.15,0.52,0.78,0.01,0.009,0.12,1.17,0.98,0.08,0.003,0.0106,100,534,654,18,68
VbN,0.15,0.52,0.78,0.01,0.009,0.12,1.17,0.98,0.08,0.003,0.0106,200,501,619,18,70
VbN,0.15,0.52,0.78,0.01,0.009,0.12,1.17,0.98,0.08,0.003,0.0106,300,496,607,16,66
VbN,0.15,0.52,0.78,0.01,0.009,0.12,1.17,0.98,0.08,0.003,0.0106,400,480,582,18,68
VbN,0.15,0.52,0.78,0.01,0.009,0.12,1.17,0.98,0.08,0.003,0.0106,450,450,540,18,70
VbN,0.15,0.52,0.78,0.01,0.009,0.12,1.17,0.98,0.08,0.003,0.0106,500,433,505,19,75
VbN,0.15,0.52,0.78,0.01,0.009,0.12,1.17,0.98,0.08,0.003,0.0106,550,408,162,18,80
VbN,0.15,0.52,0.78,0.01,0.009,0.12,1.17,0.98,0.08,0.003,0.0106,600,344,397,25,87
VbN,0.15,0.52,0.78,0.01,0.009,0.12,1.17,0.98,0.08,0.003,0.0106,650,252,333,23,88
CbA,0.15,0.3,1.14,0.009,0.021,0.31,0.2,0.08,0.14,0.028,0.0082,27,468,592,25,73
CbA,0.15,0.3,1.14,0.009,0.021,0.31,0.2,0.08,0.14,0.028,0.0082,100,434,545,22,73
CbA,0.15,0.3,1.14,0.009,0.021,0.31,0.2,0.08,0.14,0.028,0.0082,200,439,557,21,70
CbA,0.15,0.3,1.14,0.009,0.021,0.31,0.2,0.08,0.14,0.028,0.0082,300,421,596,24,64
CbA,0.15,0.3,1.14,0.009,0.021,0.31,0.2,0.08,0.14,0.028,0.0082,350,403,566,28,69
CbA,0.15,0.3,1.14,0.009,0.021,0.31,0.2,0.08,0.14,0.028,0.0082,400,410,513,29,74
CbA,0.15,0.3,1.14,0.009,0.021,0.31,0.2,0.08,0.14,0.028,0.0082,450,350,457,27,77
CbA,0.15,0.3,1.14,0.009,0.021,0.31,0.2,0.08,0.14,0.028,0.0082,500,349,426,26,81
CbA,0.15,0.3,1.14,0.009,0.021,0.31,0.2,0.08,0.14,0.028,0.0082,550,271,344,29,74
CbA,0.15,0.3,1.14,0.009,0.021,0.31,0.2,0.08,0.14,0.028,0.0082,600,194,276,42,71
CbB,0.15,0.28,1.32,0.019,0.005,0.077,0.053,0.008,0.08,0.017,0.0066,27,483,625,22,65
CbB,0.15,0.28,1.32,0.019,0.005,0.077,0.053,0.008,0.08,0.017,0.0066,100,513,645,18,60
CbB,0.15,0.28,1.32,0.019,0.005,0.077,0.053,0.008,0.08,0.017,0.0066,200,450,623,19,61
CbB,0.15,0.28,1.32,0.019,0.005,0.077,0.053,0.008,0.08,0.017,0.0066,300,452,634,19,58
CbB,0.15,0.28,1.32,0.019,0.005,0.077,0.053,0.008,0.08,0.017,0.0066,350,436,614,24,67
CbB,0.15,0.28,1.32,0.019,0.005,0.077,0.053,0.008,0.08,0.017,0.0066,400,415,569,23,69
CbB,0.15,0.28,1.32,0.019,0.005,0.077,0.053,0.008,0.08,0.017,0.0066,450,375,490,27,74
CbB,0.15,0.28,1.32,0.019,0.005,0.077,0.053,0.008,0.08,0.017,0.0066,500,303,410,24,79
CbB,0.15,0.28,1.32,0.019,0.005,0.077,0.053,0.008,0.08,0.017,0.0066,550,264,363,32,80
CbB,0.15,0.28,1.32,0.019,0.005,0.077,0.053,0.008,0.08,0.017,0.0066,600,189,288,28,80
CbC,0.16,0.28,1.14,0.017,0.016,0.33,0.24,0.08,0.13,0.015,0.0067,27,590,692,21,68
CbC,0.16,0.28,1.14,0.017,0.016,0.33,0.24,0.08,0.13,0.015,0.0067,100,591,682,17,66
CbC,0.16,0.28,1.14,0.017,0.016,0.33,0.24,0.08,0.13,0.015,0.0067,200,570,670,17,64
CbC,0.16,0.28,1.14,0.017,0.016,0.33,0.24,0.08,0.13,0.015,0.0067,300,566,701,21,61
CbC,0.16,0.28,1.14,0.017,0.016,0.33,0.24,0.08,0.13,0.015,0.0067,350,526,659,23,66
CbC,0.16,0.28,1.14,0.017,0.016,0.33,0.24,0.08,0.13,0.015,0.0067,400,530,600,23,72
CbC,0.16,0.28,1.14,0.017,0.016,0.33,0.24,0.08,0.13,0.015,0.0067,450,467,543,20,76
CbC,0.16,0.28,1.14,0.017,0.016,0.33,0.24,0.08,0.13,0.015,0.0067,500,403,476,22,75
CbC,0.16,0.28,1.14,0.017,0.016,0.33,0.24,0.08,0.13,0.015,0.0067,550,288,387,20,68
CbC,0.16,0.28,1.14,0.017,0.016,0.33,0.24,0.08,0.13,0.015,0.0067,600,186,316,31,45
CbD,0.16,0.48,1.21,0.017,0.009,0.02,0.02,0.1,0.02,0.04,0.0028,27,574,698,20,71
CbD,0.16,0.48,1.21,0.017,0.009,0.02,0.02,0.1,0.02,0.04,0.0028,100,512,637,20,71
CbD,0.16,0.48,1.21,0.017,0.009,0.02,0.02,0.1,0.02,0.04,0.0028,200,513,641,19,70
CbD,0.16,0.48,1.21,0.017,0.009,0.02,0.02,0.1,0.02,0.04,0.0028,300,486,649,21,73
CbD,0.16,0.48,1.21,0.017,0.009,0.02,0.02,0.1,0.02,0.04,0.0028,350,461,630,23,78
CbD,0.16,0.48,1.21,0.017,0.009,0.02,0.02,0.1,0.02,0.04,0.0028,400,431,567,24,82
CbD,0.16,0.48,1.21,0.017,0.009,0.02,0.02,0.1,0.02,0.04,0.0028,450,424,535,23,82
CbD,0.16,0.48,1.21,0.017,0.009,0.02,0.02,0.1,0.02,0.04,0.0028,500,380,466,22,87
CbD,0.16,0.48,1.21,0.017,0.009,0.02,0.02,0.1,0.02,0.04,0.0028,550,326,412,25,88
CbD,0.16,0.48,1.21,0.017,0.009,0.02,0.02,0.1,0.02,0.04,0.0028,600,252,338,27,86
CbE,0.13,0.33,1.23,0.014,0.015,0.44,0.04,0.076,0.04,0.032,0.0074,27,515,629,24,71
CbE,0.13,0.33,1.23,0.014,0.015,0.44,0.04,0.076,0.04,0.032,0.0074,100,500,592,21,70
CbE,0.13,0.33,1.23,0.014,0.015,0.44,0.04,0.076,0.04,0.032,0.0074,200,473,589,21,69
CbE,0.13,0.33,1.23,0.014,0.015,0.44,0.04,0.076,0.04,0.032,0.0074,300,459,624,24,68
CbE,0.13,0.33,1.23,0.014,0.015,0.44,0.04,0.076,0.04,0.032,0.0074,350,446,595,26,72
CbE,0.13,0.33,1.23,0.014,0.015,0.44,0.04,0.076,0.04,0.032,0.0074,400,399,530,25,75
CbE,0.13,0.33,1.23,0.014,0.015,0.44,0.04,0.076,0.04,0.032,0.0074,450,395,487,26,81
CbE,0.13,0.33,1.23,0.014,0.015,0.44,0.04,0.076,0.04,0.032,0.0074,500,368,430,29,85
CbE,0.13,0.33,1.23,0.014,0.015,0.44,0.04,0.076,0.04,0.032,0.0074,550,298,367,33,84
CbE,0.13,0.33,1.23,0.014,0.015,0.44,0.04,0.076,0.04,0.032,0.0074,600,218,300,37,82
CbF,0.14,0.3,1.09,0.008,0.015,0.39,0.12,0.09,0.17,0.032,0.0098,27,451,578,25,71
CbF,0.14,0.3,1.09,0.008,0.015,0.39,0.12,0.09,0.17,0.032,0.0098,100,424,534,23,72
CbF,0.14,0.3,1.09,0.008,0.015,0.39,0.12,0.09,0.17,0.032,0.0098,200,411,533,21,68
CbF,0.14,0.3,1.09,0.008,0.015,0.39,0.12,0.09,0.17,0.032,0.0098,300,396,571,24,62
CbF,0.14,0.3,1.09,0.008,0.015,0.39,0.12,0.09,0.17,0.032,0.0098,350,397,551,29,70
CbF,0.14,0.3,1.09,0.008,0.015,0.39,0.12,0.09,0.17,0.032,0.0098,400,351,490,27,72
CbF,0.14,0.3,1.09,0.008,0.015,0.39,0.12,0.09,0.17,0.032,0.0098,450,342,432,27,73
CbF,0.14,0.3,1.09,0.008,0.015,0.39,0.12,0.09,0.17,0.032,0.0098,500,300,380,25,76
CbF,0.14,0.3,1.09,0.008,0.015,0.39,0.12,0.09,0.17,0.032,0.0098,550,248,321,35,78
CbF,0.14,0.3,1.09,0.008,0.015,0.39,0.12,0.09,0.17,0.032,0.0098,600,189,269,39,74
CbG,0.14,0.21,1.29,0.016,0.008,0.21,0.02,0.06,0.09,0.021,0.0065,27,476,604,20,70
CbG,0.14,0.21,1.29,0.016,0.008,0.21,0.02,0.06,0.09,0.021,0.0065,100,456,572,19,69
CbG,0.14,0.21,1.29,0.016,0.008,0.21,0.02,0.06,0.09,0.021,0.0065,200,443,578,19,66
CbG,0.14,0.21,1.29,0.016,0.008,0.21,0.02,0.06,0.09,0.021,0.0065,300,432,602,18,62
CbG,0.14,0.21,1.29,0.016,0.008,0.21,0.02,0.06,0.09,0.021,0.0065,350,409,582,21,66
CbG,0.14,0.21,1.29,0.016,0.008,0.21,0.02,0.06,0.09,0.021,0.0065,400,422,548,25,71
CbG,0.14,0.21,1.29,0.016,0.008,0.21,0.02,0.06,0.09,0.021,0.0065,450,403,495,27,74
CbG,0.14,0.21,1.29,0.016,0.008,0.21,0.02,0.06,0.09,0.021,0.0065,500,357,433,26,77
CbG,0.14,0.21,1.29,0.016,0.008,0.21,0.02,0.06,0.09,0.021,0.0065,550,299,374,31,80
CbG,0.14,0.21,1.29,0.016,0.008,0.21,0.02,0.06,0.09,0.021,0.0065,600,230,310,37,81
CbH,0.148,0.49,1.27,0.03,0.005,0.04,0.19,0.02,0.03,0.036,0.0065,27,514,612,25,79
CbH,0.148,0.49,1.27,0.03,0.005,0.04,0.19,0.02,0.03,0.036,0.0065,100,497,593,22,77
CbH,0.148,0.49,1.27,0.03,0.005,0.04,0.19,0.02,0.03,0.036,0.0065,200,511,599,20,76
CbH,0.148,0.49,1.27,0.03,0.005,0.04,0.19,0.02,0.03,0.036,0.0065,300,451,618,24,71
CbH,0.148,0.49,1.27,0.03,0.005,0.04,0.19,0.02,0.03,0.036,0.0065,350,459,602,26,76
CbH,0.148,0.49,1.27,0.03,0.005,0.04,0.19,0.02,0.03,0.036,0.0065,400,415,544,28,82
CbH,0.148,0.49,1.27,0.03,0.005,0.04,0.19,0.02,0.03,0.036,0.0065,450,388,491,30,84
CbH,0.148,0.49,1.27,0.03,0.005,0.04,0.19,0.02,0.03,0.036,0.0065,500,328,409,34,90
CbH,0.148,0.49,1.27,0.03,0.005,0.04,0.19,0.02,0.03,0.036,0.0065,550,249,333,36,90
CbH,0.148,0.49,1.27,0.03,0.005,0.04,0.19,0.02,0.03,0.036,0.0065,600,190,282,47,89
CbJ,0.17,0.52,1.27,0.017,0.015,0.02,0.02,0.1,0.02,0.049,0.0026,27,623,736,19,70
CbJ,0.17,0.52,1.27,0.017,0.015,0.02,0.02,0.1,0.02,0.049,0.0026,100,637,736,18,69
CbJ,0.17,0.52,1.27,0.017,0.015,0.02,0.02,0.1,0.02,0.049,0.0026,200,594,712,18,67
CbJ,0.17,0.52,1.27,0.017,0.015,0.02,0.02,0.1,0.02,0.049,0.0026,300,573,711,19,69
CbJ,0.17,0.52,1.27,0.017,0.015,0.02,0.02,0.1,0.02,0.049,0.0026,350,517,660,20,76
CbJ,0.17,0.52,1.27,0.017,0.015,0.02,0.02,0.1,0.02,0.049,0.0026,400,500,630,22,80
CbJ,0.17,0.52,1.27,0.017,0.015,0.02,0.02,0.1,0.02,0.049,0.0026,450,483,576,19,81
CbJ,0.17,0.52,1.27,0.017,0.015,0.02,0.02,0.1,0.02,0.049,0.0026,500,452,536,17,86
CbJ,0.17,0.52,1.27,0.017,0.015,0.02,0.02,0.1,0.02,0.049,0.0026,550,368,464,22,87
CbJ,0.17,0.52,1.27,0.017,0.015,0.02,0.02,0.1,0.02,0.049,0.0026,600,247,366,27,85
CbL,0.12,0.33,1.37,0.016,0.012,0.19,0.03,0.01,0.03,0.042,0.007,27,666,676,23,70
CbL,0.12,0.33,1.37,0.016,0.012,0.19,0.03,0.01,0.03,0.042,0.007,100,541,647,21,68
CbL,0.12,0.33,1.37,0.016,0.012,0.19,0.03,0.01,0.03,0.042,0.007,200,507,630,19,68
CbL,0.12,0.33,1.37,0.016,0.012,0.19,0.03,0.01,0.03,0.042,0.007,300,491,660,22,65
CbL,0.12,0.33,1.37,0.016,0.012,0.19,0.03,0.01,0.03,0.042,0.007,350,467,630,28,75
CbL,0.12,0.33,1.37,0.016,0.012,0.19,0.03,0.01,0.03,0.042,0.007,400,450,580,26,77
CbL,0.12,0.33,1.37,0.016,0.012,0.19,0.03,0.01,0.03,0.042,0.007,450,409,517,28,79
CbL,0.12,0.33,1.37,0.016,0.012,0.19,0.03,0.01,0.03,0.042,0.007,500,361,452,27,85
CbL,0.12,0.33,1.37,0.016,0.012,0.19,0.03,0.01,0.03,0.042,0.007,550,281,382,30,82
CbL,0.12,0.33,1.37,0.016,0.012,0.19,0.03,0.01,0.03,0.042,0.007,600,206,311,50,79
CbM,0.13,0.34,1.23,0.012,0.016,0.46,0.03,0.072,0.02,0.035,0.0065,27,533,636,24,72
CbM,0.13,0.34,1.23,0.012,0.016,0.46,0.03,0.072,0.02,0.035,0.0065,100,510,612,19,69
CbM,0.13,0.34,1.23,0.012,0.016,0.46,0.03,0.072,0.02,0.035,0.0065,200,482,602,19,67
CbM,0.13,0.34,1.23,0.012,0.016,0.46,0.03,0.072,0.02,0.035,0.0065,300,464,636,22,64
CbM,0.13,0.34,1.23,0.012,0.016,0.46,0.03,0.072,0.02,0.035,0.0065,350,437,609,27,76
CbM,0.13,0.34,1.23,0.012,0.016,0.46,0.03,0.072,0.02,0.035,0.0065,400,447,566,25,77
CbM,0.13,0.34,1.23,0.012,0.016,0.46,0.03,0.072,0.02,0.035,0.0065,450,396,496,26,83
CbM,0.13,0.34,1.23,0.012,0.016,0.46,0.03,0.072,0.02,0.035,0.0065,500,359,436,29,86
CbM,0.13,0.34,1.23,0.012,0.016,0.46,0.03,0.072,0.02,0.035,0.0065,550,301,376,33,85
CbM,0.13,0.34,1.23,0.012,0.016,0.46,0.03,0.072,0.02,0.035,0.0065,600,217,312,38,82
CbN,0.12,0.37,1.32,0.012,0.012,0.22,0.03,0.07,0.07,0.03,0.0064,27,455,571,28,75
CbN,0.12,0.37,1.32,0.012,0.012,0.22,0.03,0.07,0.07,0.03,0.0064,100,426,533,26,75
CbN,0.12,0.37,1.32,0.012,0.012,0.22,0.03,0.07,0.07,0.03,0.0064,200,394,530,23,72
CbN,0.12,0.37,1.32,0.012,0.012,0.22,0.03,0.07,0.07,0.03,0.0064,300,372,571,25,68
CbN,0.12,0.37,1.32,0.012,0.012,0.22,0.03,0.07,0.07,0.03,0.0064,350,357,562,30,74
CbN,0.12,0.37,1.32,0.012,0.012,0.22,0.03,0.07,0.07,0.03,0.0064,400,341,509,30,76
CbN,0.12,0.37,1.32,0.012,0.012,0.22,0.03,0.07,0.07,0.03,0.0064,450,321,450,32,78
CbN,0.12,0.37,1.32,0.012,0.012,0.22,0.03,0.07,0.07,0.03,0.0064,500,293,389,32,83
CbN,0.12,0.37,1.32,0.012,0.012,0.22,0.03,0.07,0.07,0.03,0.0064,550,244,326,39,85
CbN,0.12,0.37,1.32,0.012,0.012,0.22,0.03,0.07,0.07,0.03,0.0064,600,185,258,51,82
CbR,0.16,0.29,1.42,0.013,0.006,0.041,0.054,0.011,0.08,0.006,0.0048,27,501,630,24,72
CbR,0.16,0.29,1.42,0.013,0.006,0.041,0.054,0.011,0.08,0.006,0.0048,100,513,642,20,71
CbR,0.16,0.29,1.42,0.013,0.006,0.041,0.054,0.011,0.08,0.006,0.0048,200,482,636,20,70
CbR,0.16,0.29,1.42,0.013,0.006,0.041,0.054,0.011,0.08,0.006,0.0048,300,408,614,25,73
CbR,0.16,0.29,1.42,0.013,0.006,0.041,0.054,0.011,0.08,0.006,0.0048,350,451,623,25,75
CbR,0.16,0.29,1.42,0.013,0.006,0.041,0.054,0.011,0.08,0.006,0.0048,400,422,551,24,78
CbR,0.16,0.29,1.42,0.013,0.006,0.041,0.054,0.011,0.08,0.006,0.0048,450,388,505,27,81
CbR,0.16,0.29,1.42,0.013,0.006,0.041,0.054,0.011,0.08,0.006,0.0048,500,303,408,33,87
CbR,0.16,0.29,1.42,0.013,0.006,0.041,0.054,0.011,0.08,0.006,0.0048,550,251,343,27,89
CbR,0.16,0.29,1.42,0.013,0.006,0.041,0.054,0.011,0.08,0.006,0.0048,600,191,290,40,91
CbS,0.123,0.44,1.19,0.021,0.006,0.05,0.2,0.02,0.03,0.04,0.006,27,530,630,24,77
CbS,0.123,0.44,1.19,0.021,0.006,0.05,0.2,0.02,0.03,0.04,0.006,100,486,578,22,77
CbS,0.123,0.44,1.19,0.021,0.006,0.05,0.2,0.02,0.03,0.04,0.006,200,465,570,21,77
CbS,0.123,0.44,1.19,0.021,0.006,0.05,0.2,0.02,0.03,0.04,0.006,300,511,664,23,71
CbS,0.123,0.44,1.19,0.021,0.006,0.05,0.2,0.02,0.03,0.04,0.006,350,451,598,29,81
CbS,0.123,0.44,1.19,0.021,0.006,0.05,0.2,0.02,0.03,0.04,0.006,400,459,576,24,81
CbS,0.123,0.44,1.19,0.021,0.006,0.05,0.2,0.02,0.03,0.04,0.006,450,383,475,31,84
CbS,0.123,0.44,1.19,0.021,0.006,0.05,0.2,0.02,0.03,0.04,0.006,500,338,424,31,90
CbS,0.123,0.44,1.19,0.021,0.006,0.05,0.2,0.02,0.03,0.04,0.006,550,276,364,39,90
CbS,0.123,0.44,1.19,0.021,0.006,0.05,0.2,0.02,0.03,0.04,0.006,600,206,317,51,87
CbT,0.14,0.38,1.24,0.014,0.014,0.43,0.03,0.084,0.05,0.04,0.0066,27,539,648,24,72
CbT,0.14,0.38,1.24,0.014,0.014,0.43,0.03,0.084,0.05,0.04,0.0066,100,508,614,20,71
CbT,0.14,0.38,1.24,0.014,0.014,0.43,0.03,0.084,0.05,0.04,0.0066,200,497,609,19,70
CbT,0.14,0.38,1.24,0.014,0.014,0.43,0.03,0.084,0.05,0.04,0.0066,300,471,637,21,68
CbT,0.14,0.38,1.24,0.014,0.014,0.43,0.03,0.084,0.05,0.04,0.0066,350,447,609,25,75
CbT,0.14,0.38,1.24,0.014,0.014,0.43,0.03,0.084,0.05,0.04,0.0066,400,438,559,26,78
CbT,0.14,0.38,1.24,0.014,0.014,0.43,0.03,0.084,0.05,0.04,0.0066,450,403,503,23,79
CbT,0.14,0.38,1.24,0.014,0.014,0.43,0.03,0.084,0.05,0.04,0.0066,500,362,441,24,85
CbT,0.14,0.38,1.24,0.014,0.014,0.43,0.03,0.084,0.05,0.04,0.0066,550,313,378,25,85
CbT,0.14,0.38,1.24,0.014,0.014,0.43,0.03,0.084,0.05,0.04,0.0066,600,229,313,39,83
CbU,0.14,0.33,1.45,0.025,0.012,0.18,0.03,0.01,0.02,0.05,0.0051,27,513,660,22,71
CbU,0.14,0.33,1.45,0.025,0.012,0.18,0.03,0.01,0.02,0.05,0.0051,100,521,625,20,69
CbU,0.14,0.33,1.45,0.025,0.012,0.18,0.03,0.01,0.02,0.05,0.0051,200,500,616,20,65
CbU,0.14,0.33,1.45,0.025,0.012,0.18,0.03,0.01,0.02,0.05,0.0051,300,488,655,21,64
CbU,0.14,0.33,1.45,0.025,0.012,0.18,0.03,0.01,0.02,0.05,0.0051,350,469,630,25,71
CbU,0.14,0.33,1.45,0.025,0.012,0.18,0.03,0.01,0.02,0.05,0.0051,400,437,570,26,76
CbU,0.14,0.33,1.45,0.025,0.012,0.18,0.03,0.01,0.02,0.05,0.0051,450,402,509,27,82
CbU,0.14,0.33,1.45,0.025,0.012,0.18,0.03,0.01,0.02,0.05,0.0051,500,345,444,36,88
CbU,0.14,0.33,1.45,0.025,0.012,0.18,0.03,0.01,0.02,0.05,0.0051,550,278,367,36,89
CbU,0.14,0.33,1.45,0.025,0.012,0.18,0.03,0.01,0.02,0.05,0.0051,600,193,299,54,88
CbV,0.15,0.25,1.38,0.014,0.006,0.04,0.041,0.006,0.08,0.015,0.0076,27,483,618,23,71
CbV,0.15,0.25,1.38,0.014,0.006,0.04,0.041,0.006,0.08,0.015,0.0076,100,468,586,24,71
CbV,0.15,0.25,1.38,0.014,0.006,0.04,0.041,0.006,0.08,0.015,0.0076,200,411,585,22,68
CbV,0.15,0.25,1.38,0.014,0.006,0.04,0.041,0.006,0.08,0.015,0.0076,300,399,583,20,67
CbV,0.15,0.25,1.38,0.014,0.006,0.04,0.041,0.006,0.08,0.015,0.0076,350,395,573,24,68
CbV,0.15,0.25,1.38,0.014,0.006,0.04,0.041,0.006,0.08,0.015,0.0076,400,360,517,24,72
CbV,0.15,0.25,1.38,0.014,0.006,0.04,0.041,0.006,0.08,0.015,0.0076,450,312,442,28,75
CbV,0.15,0.25,1.38,0.014,0.006,0.04,0.041,0.006,0.08,0.015,0.0076,500,265,378,39,79
CbV,0.15,0.25,1.38,0.014,0.006,0.04,0.041,0.006,0.08,0.015,0.0076,550,229,330,39,78
CbV,0.15,0.25,1.38,0.014,0.006,0.04,0.041,0.006,0.08,0.015,0.0076,600,185,270,31,77
CbW,0.143,0.5,1.2,0.03,0.007,0.06,0.17,0.02,0.02,0.029,0.0068,27,488,601,27,77
CbW,0.143,0.5,1.2,0.03,0.007,0.06,0.17,0.02,0.02,0.029,0.0068,100,463,569,24,78
CbW,0.143,0.5,1.2,0.03,0.007,0.06,0.17,0.02,0.02,0.029,0.0068,200,445,585,22,72
CbW,0.143,0.5,1.2,0.03,0.007,0.06,0.17,0.02,0.02,0.029,0.0068,300,425,604,25,74
CbW,0.143,0.5,1.2,0.03,0.007,0.06,0.17,0.02,0.02,0.029,0.0068,350,420,599,28,76
CbW,0.143,0.5,1.2,0.03,0.007,0.06,0.17,0.02,0.02,0.029,0.0068,400,407,530,30,82
CbW,0.143,0.5,1.2,0.03,0.007,0.06,0.17,0.02,0.02,0.029,0.0068,450,356,468,32,84
CbW,0.143,0.5,1.2,0.03,0.007,0.06,0.17,0.02,0.02,0.029,0.0068,500,328,416,38,89
CbW,0.143,0.5,1.2,0.03,0.007,0.06,0.17,0.02,0.02,0.029,0.0068,550,256,328,46,91
CbW,0.143,0.5,1.2,0.03,0.007,0.06,0.17,0.02,0.02,0.029,0.0068,600,193,279,54,91
CbX,0.17,0.49,1.26,0.013,0.01,0.01,0.02,0.09,0.02,0.045,0.0025,27,537,672,22,71
CbX,0.17,0.49,1.26,0.013,0.01,0.01,0.02,0.09,0.02,0.045,0.0025,100,508,640,19,69
CbX,0.17,0.49,1.26,0.013,0.01,0.01,0.02,0.09,0.02,0.045,0.0025,200,532,666,18,68
CbX,0.17,0.49,1.26,0.013,0.01,0.01,0.02,0.09,0.02,0.045,0.0025,300,461,634,21,70
CbX,0.17,0.49,1.26,0.013,0.01,0.01,0.02,0.09,0.02,0.045,0.0025,350,465,632,26,80
CbX,0.17,0.49,1.26,0.013,0.01,0.01,0.02,0.09,0.02,0.045,0.0025,400,413,566,28,83
CbX,0.17,0.49,1.26,0.013,0.01,0.01,0.02,0.09,0.02,0.045,0.0025,450,411,519,24,83
CbX,0.17,0.49,1.26,0.013,0.01,0.01,0.02,0.09,0.02,0.045,0.0025,500,394,478,25,88
CbX,0.17,0.49,1.26,0.013,0.01,0.01,0.02,0.09,0.02,0.045,0.0025,550,335,415,24,87
CbX,0.17,0.49,1.26,0.013,0.01,0.01,0.02,0.09,0.02,0.045,0.0025,600,234,330,37,84
CbY,0.13,0.42,1.28,0.014,0.012,0.21,0.22,0.05,0.04,0.037,0.0072,27,476,603,27,76
CbY,0.13,0.42,1.28,0.014,0.012,0.21,0.22,0.05,0.04,0.037,0.0072,100,451,567,24,76
CbY,0.13,0.42,1.28,0.014,0.012,0.21,0.22,0.05,0.04,0.037,0.0072,200,426,569,24,74
CbY,0.13,0.42,1.28,0.014,0.012,0.21,0.22,0.05,0.04,0.037,0.0072,300,410,607,27,70
CbY,0.13,0.42,1.28,0.014,0.012,0.21,0.22,0.05,0.04,0.037,0.0072,350,391,580,29,75
CbY,0.13,0.42,1.28,0.014,0.012,0.21,0.22,0.05,0.04,0.037,0.0072,400,378,532,29,79
CbY,0.13,0.42,1.28,0.014,0.012,0.21,0.22,0.05,0.04,0.037,0.0072,450,359,473,30,82
CbY,0.13,0.42,1.28,0.014,0.012,0.21,0.22,0.05,0.04,0.037,0.0072,500,325,405,32,85
CbY,0.13,0.42,1.28,0.014,0.012,0.21,0.22,0.05,0.04,0.037,0.0072,550,253,341,38,84
CbY,0.13,0.42,1.28,0.014,0.012,0.21,0.22,0.05,0.04,0.037,0.0072,600,193,276,50,78
CbZ,0.16,0.41,1.48,0.014,0.01,0.02,0.02,0.01,0.03,0.033,0.0079,27,577,693,20,62
CbZ,0.16,0.41,1.48,0.014,0.01,0.02,0.02,0.01,0.03,0.033,0.0079,100,546,663,17,60
CbZ,0.16,0.41,1.48,0.014,0.01,0.02,0.02,0.01,0.03,0.033,0.0079,200,542,679,18,60
CbZ,0.16,0.41,1.48,0.014,0.01,0.02,0.02,0.01,0.03,0.033,0.0079,300,483,664,18,59
CbZ,0.16,0.41,1.48,0.014,0.01,0.02,0.02,0.01,0.03,0.033,0.0079,350,487,655,25,66
CbZ,0.16,0.41,1.48,0.014,0.01,0.02,0.02,0.01,0.03,0.033,0.0079,400,452,583,24,71
CbZ,0.16,0.41,1.48,0.014,0.01,0.02,0.02,0.01,0.03,0.033,0.0079,450,404,513,25,78
CbZ,0.16,0.41,1.48,0.014,0.01,0.02,0.02,0.01,0.03,0.033,0.0079,500,360,450,31,83
CbZ,0.16,0.41,1.48,0.014,0.01,0.02,0.02,0.01,0.03,0.033,0.0079,550,27,375,38,81
CbZ,0.16,0.41,1.48,0.014,0.01,0.02,0.02,0.01,0.03,0.033,0.0079,600,198,313,30,77
CCA,0.23,0.23,1.23,0.027,0.012,0.03,0.04,0.017,0.01,0.003,0.0111,27,359,578,27,70
CCA,0.23,0.23,1.23,0.027,0.012,0.03,0.04,0.017,0.01,0.003,0.0111,100,371,558,20,65
CCA,0.23,0.23,1.23,0.027,0.012,0.03,0.04,0.017,0.01,0.003,0.0111,150,367,651,16,51
CCA,0.23,0.23,1.23,0.027,0.012,0.03,0.04,0.017,0.01,0.003,0.0111,200,358,690,17,45
CCA,0.23,0.23,1.23,0.027,0.012,0.03,0.04,0.017,0.01,0.003,0.0111,250,305,696,22,49
CCA,0.23,0.23,1.23,0.027,0.012,0.03,0.04,0.017,0.01,0.003,0.0111,300,290,677,27,59
CCA,0.23,0.23,1.23,0.027,0.012,0.03,0.04,0.017,0.01,0.003,0.0111,350,258,627,30,65
CCA,0.23,0.23,1.23,0.027,0.012,0.03,0.04,0.017,0.01,0.003,0.0111,400,243,572,29,67
CCA,0.23,0.23,1.23,0.027,0.012,0.03,0.04,0.017,0.01,0.003,0.0111,450,240,498,30,72
CCA,0.23,0.23,1.23,0.027,0.012,0.03,0.04,0.017,0.01,0.003,0.0111,500,181,416,33,79
CCA,0.23,0.23,1.23,0.027,0.012,0.03,0.04,0.017,0.01,0.003,0.0111,550,203,320,40,86
CCB,0.22,0.22,1.24,0.021,0.008,0.03,0.05,0.017,0.01,0.005,0.0116,27,382,580,28,70
CCB,0.22,0.22,1.24,0.021,0.008,0.03,0.05,0.017,0.01,0.005,0.0116,100,381,561,22,66
CCB,0.22,0.22,1.24,0.021,0.008,0.03,0.05,0.017,0.01,0.005,0.0116,150,372,650,18,49
CCB,0.22,0.22,1.24,0.021,0.008,0.03,0.05,0.017,0.01,0.005,0.0116,200,396,705,16,47
CCB,0.22,0.22,1.24,0.021,0.008,0.03,0.05,0.017,0.01,0.005,0.0116,250,326,710,22,48
CCB,0.22,0.22,1.24,0.021,0.008,0.03,0.05,0.017,0.01,0.005,0.0116,300,282,682,27,56
CCB,0.22,0.22,1.24,0.021,0.008,0.03,0.05,0.017,0.01,0.005,0.0116,350,268,632,28,65
CCB,0.22,0.22,1.24,0.021,0.008,0.03,0.05,0.017,0.01,0.005,0.0116,400,244,575,28,68
CCB,0.22,0.22,1.24,0.021,0.008,0.03,0.05,0.017,0.01,0.005,0.0116,450,224,500,29,72
CCB,0.22,0.22,1.24,0.021,0.008,0.03,0.05,0.017,0.01,0.005,0.0116,500,209,428,30,78
CCB,0.22,0.22,1.24,0.021,0.008,0.03,0.05,0.017,0.01,0.005,0.0116,550,200,328,40,86
